Repository: ludoleg/quantdatavision

# quantdatavision
Mining data visualization

Playing with cristallography and diffraction analysis

File: desktop/databases/Cement-Cu-difdata.txt (part 2 of 17)
      SPACE GROUP: P-1
      X-RAY WAVELENGTH:     1.541838
      MAX. ABS. INTENSITY / VOLUME**2:      7.930684349
               2-THETA      INTENSITY    D-SPACING   H   K   L   Multiplicity
                62.71         10.63        1.4817    0   2   1         6
                64.29          1.13        1.4488    1   1   2        12
                64.32          1.37        1.4484    1   0   3         6
                64.32         10.45        1.4484    0   1   3         6
                71.90          3.90        1.3132    2   0   2         6
                71.90          5.24        1.3132    0   2   2         6
                77.79          1.65        1.2277    0   0   4         2
                79.20          2.59        1.2094    1   1   3        12
                84.87          2.35        1.1425    2   1   1        12
                84.93          1.43        1.1419    0   1   4         6
                86.31          3.70        1.1271    2   0   3         6
================================================================================
       XPOW Copyright 1993 Bob Downs, Ranjini Swaminathan and Kurt Bartelmehs
  For reference, see Downs et al. (1993) American Mineralogist 78, 1104-1107.
_END_
      Portlandite
      Desgranges L, Grebille D, Calvarin g, Chevrier G, Floquet N, Niepce J
      Acta Crystallographica B49 (1993) 812-817
      Hydrogen thermal motion in calcium hydroxide: Ca (O H)2
      _cod_database_code 1001788
      _database_code_amcsd 0009877

_chemical_formula_sum 'O2 H1.998 Ca'
_exptl_crystal_density_diffrn      2.246
      CELL PARAMETERS:   3.5890  3.5890  4.9110   90.000   90.000  120.000
      SPACE GROUP: P-3m1
      X-RAY WAVELENGTH:     1.541838
      MAX. ABS. INTENSITY / VOLUME**2:      25.29475207
               2-THETA      INTENSITY    D-SPACING   H   K   L   Multiplicity
                18.06         61.16        4.9110    0   0   1         2
                28.72         16.93        3.1082    1   0   0         6
                34.14         97.32        2.6264    1   0   1         6
                34.14          2.68        2.6264    0   1   1         6
                47.17         25.47        1.9268    1   0   2         6
                47.17         19.31        1.9268    0   1   2         6
                50.88         29.42        1.7945    1   1   0         6
                54.44         16.27        1.6855    1   1   1        12
                56.19          1.41        1.6370    0   0   3         2
                59.48          2.32        1.5541    2   0   0         6
                62.71         11.29        1.4817    0   2   1         6
                64.29          1.16        1.4488    1   1   2        12
                64.32          1.42        1.4484    1   0   3         6
                64.32         11.09        1.4484    0   1   3         6
                71.90          4.24        1.3132    2   0   2         6
                71.90          5.63        1.3132    0   2   2         6
                77.79          1.83        1.2277    0   0   4         2
                79.20          2.85        1.2094    1   1   3        12
                84.87          2.64        1.1425    2   1   1        12
                84.93          1.57        1.1419    0   1   4         6
                86.31          4.16        1.1271    2   0   3         6
================================================================================
       XPOW Copyright 1993 Bob Downs, Ranjini Swaminathan and Kurt Bartelmehs
  For reference, see Downs et al. (1993) American Mineralogist 78, 1104-1107.
_END_
      Portlandite
      Wyckoff R W G
      Crystal Structures 1 (1963) 239-444
      Second edition. Interscience Publishers, New York, New York
      Note: cadmium iodide structure
      _database_code_amcsd 0011777

_chemical_formula_sum 'Ca (O2 H2)'
_exptl_crystal_density_diffrn      2.258
      CELL PARAMETERS:   3.5844  3.5844  4.8962   90.000   90.000  120.000
      SPACE GROUP: P-3m1
      X-RAY WAVELENGTH:     1.541838
      MAX. ABS. INTENSITY / VOLUME**2:      22.14971240
               2-THETA      INTENSITY    D-SPACING   H   K   L   Multiplicity
                18.12         81.37        4.8962    0   0   1         2
                28.76         20.74        3.1042    1   0   0         6
                34.20          2.54        2.6217    1   0   1         6
                34.20         97.46        2.6217    0   1   1         6
                47.29         18.46        1.9222    1   0   2         6
                47.29         27.63        1.9222    0   1   2         6
                50.95         27.97        1.7922    1   1   0         6
                54.52         16.73        1.6830    1   1   1        12
                56.37          1.27        1.6321    0   0   3         2
                59.56          2.16        1.5521    2   0   0         6
                62.81         10.11        1.4795    2   0   1         6
                64.51         10.47        1.4446    1   0   3         6
                64.51          1.11        1.4446    0   1   3         6
                72.05          5.10        1.3108    2   0   2         6
                72.05          3.52        1.3108    0   2   2         6
                78.07          1.53        1.2241    0   0   4         2
                79.41          2.16        1.2067    1   1   3        12
                85.01          2.07        1.1410    1   2   1        12
                85.22          1.19        1.1387    1   0   4         6
                86.54          3.36        1.1247    0   2   3         6
================================================================================
       XPOW Copyright 1993 Bob Downs, Ranjini Swaminathan and Kurt Bartelmehs
  For reference, see Downs et al. (1993) American Mineralogist 78, 1104-1107.
_END_
      Portlandite
      Busing W, Levy H
      Journal of Chemical Physics 26 (1957) 563-568
      Neutron diffraction study of calcium hydroxide
      _cod_database_code 1000045
      _database_code_amcsd 0012953

_chemical_formula_sum 'Ca O2 H2'
_exptl_crystal_density_diffrn      2.264
      CELL PARAMETERS:   3.5862  3.5862  4.8801   90.000   90.000  120.000
      SPACE GROUP: P-3m1
      X-RAY WAVELENGTH:     1.541838
      MAX. ABS. INTENSITY / VOLUME**2:      23.93587174
               2-THETA      INTENSITY    D-SPACING   H   K   L   Multiplicity
                18.18         62.83        4.8801    0   0   1         2
                28.74         16.80        3.1057    1   0   0         6
                34.22          2.51        2.6201    1   0   1         6
                34.22         97.49        2.6201    0   1   1         6
                47.38         17.98        1.9187    1   0   2         6
                47.38         23.40        1.9187    0   1   2         6
                50.93         27.54        1.7931    1   1   0         6
                54.52         14.21        1.6831    1   1   1        12
                56.58          1.20        1.6267    0   0   3         2
                59.53          1.89        1.5529    2   0   0         6
                62.80          9.83        1.4798    2   0   1         6
                64.69          1.09        1.4410    0   1   3         6
                64.69          9.27        1.4410    1   0   3         6
                72.10          4.46        1.3101    2   0   2         6
                72.10          3.40        1.3101    0   2   2         6
                78.38          1.40        1.2200    0   0   4         2
                79.57          2.06        1.2048    1   1   3        12
                84.98          1.99        1.1413    1   2   1        12
                85.51          1.09        1.1356    1   0   4         6
                86.68          3.03        1.1232    0   2   3         6
================================================================================
       XPOW Copyright 1993 Bob Downs, Ranjini Swaminathan and Kurt Bartelmehs
  For reference, see Downs et al. (1993) American Mineralogist 78, 1104-1107.
_END_
      Portlandite
      Busing W, Levy H
      Journal of Chemical Physics 26 (1957) 563-568
      Neutron diffraction study of calcium hydroxide
      _cod_database_code 1008781
      _database_code_amcsd 0016656

_chemical_formula_sum 'Ca O2 H2'
_exptl_crystal_density_diffrn      2.244
      CELL PARAMETERS:   3.5918  3.5918  4.9063   90.000   90.000  120.000
      SPACE GROUP: P-3m1
      X-RAY WAVELENGTH:     1.541838
      MAX. ABS. INTENSITY / VOLUME**2:      5.205750404
               2-THETA      INTENSITY    D-SPACING   H   K   L   Multiplicity
                18.08        100.00        4.9063    0   0   1         2
                28.70          3.00        3.1106    1   0   0         6
                34.13          9.03        2.6271    0   1   1         6
================================================================================
       XPOW Copyright 1993 Bob Downs, Ranjini Swaminathan and Kurt Bartelmehs
  For reference, see Downs et al. (1993) American Mineralogist 78, 1104-1107.
_END_
      Ettringite
      Moore A E, Taylor H F W
      Acta Crystallographica B26 (1970) 386-393
      Crystal structure of ettringite
      Locality: Scawt Hill, Northern Ireland
      _database_code_amcsd 0009368

_chemical_formula_sum 'Al2 Ca6 O49.68 S3 H63.36'
_exptl_crystal_density_diffrn      1.759
      CELL PARAMETERS:  11.2600 11.2600 21.4800   90.000   90.000  120.000
      SPACE GROUP: P31c
      X-RAY WAVELENGTH:     1.541838
      MAX. ABS. INTENSITY / VOLUME**2:      7.994805177
               2-THETA      INTENSITY    D-SPACING   H   K   L   Multiplicity
                 8.23          5.25       10.7400    0   0   2         1
                 9.07        100.00        9.7514    1   0   0         6
                 9.96         10.99        8.8793    1   0   1         6
                12.26          2.91        7.2196    1   0   2         6
                15.35          5.26        5.7713    1   0   3         6
                15.74         36.35        5.6300    1   1   0         3
                17.79         15.79        4.9864    2  -1   2         3
                17.79          2.06        4.9864    1   1   2         3
                18.19          4.25        4.8757    2   0   0         6
                18.66          1.51        4.7548    2   0   1         6
                18.87         28.92        4.7039    1   0   4         6
                22.06          5.34        4.0301    2   0   3         6
                22.89         22.39        3.8858    1   1   4         3
                22.89         21.95        3.8858    2  -1   4         3
                24.15          1.54        3.6857    2   1   0         6
                24.51          1.45        3.6326    3  -1   1         6
                24.66         13.35        3.6098    2   0   4         6
                25.55         13.50        3.4861    2   1   2         6
                25.55          6.76        3.4861    3  -1   2         6
                27.21          3.14        3.2770    2   1   3         6
                27.21          1.98        3.2770    3  -1   3         6
                27.44         15.99        3.2505    3   0   0         6
                29.57          5.62        3.0210    1   1   6         3
                29.57          6.75        3.0210    2  -1   6         3
                31.79          2.51        2.8150    2   2   0         3
                32.19         34.38        2.7807    3   0   4         6
                32.89          2.03        2.7230    2   2   2         3
                33.12          3.68        2.7046    3   1   0         6
                33.37          6.23        2.6850    0   0   8         1
                34.19          9.57        2.6227    3   1   2         6
                34.19          7.37        2.6227    4  -1   2         6
                34.94         18.04        2.5680    3  -1   6         6
                34.94         16.66        2.5680    2   1   6         6
                35.48          1.60        2.5301    3   1   3         6
                36.87          1.27        2.4379    4   0   0         6
                37.10          1.45        2.4235    1   1   8         3
                37.10          1.19        2.4235    2  -1   8         3
                37.22          3.50        2.4155    3   1   4         6
                37.22          3.96        2.4155    4  -1   4         6
                38.27          3.81        2.3520    2   0   8         6
                40.31          6.03        2.2371    3   2   0         6
                40.64          1.65        2.2198    4   0   4         6
                40.78         17.03        2.2128    4  -2   6         3
                40.78         18.26        2.2128    2   2   6         3
                41.22          3.49        2.1901    5  -2   2         6
                41.22          1.95        2.1901    3   2   2         6
                41.86          9.61        2.1580    3   1   6         6
                41.86          8.83        2.1580    4  -1   6         6
                42.33          2.36        2.1353    3   2   3         6
                42.48          1.83        2.1279    4   1   0         6
                43.35          1.41        2.0874    4   1   2         6
                43.35          3.67        2.0874    5  -1   2         6
                43.73          1.89        2.0701    3   0   8         6
                43.84          2.76        2.0651    5  -2   4         6
                43.84          2.58        2.0651    3   2   4         6
                45.87          2.03        1.9783    5  -1   4         6
                45.87          1.43        1.9783    4   1   4         6
                46.57          9.41        1.9503    5   0   0         6
                46.75          1.00        1.9429    4  -2   8         3
                46.75          1.19        1.9429    2   2   8         3
                48.51          1.97        1.8767    3   3   0         3
                49.09          3.71        1.8558    2   1  10         6
                49.09          2.62        1.8558    3  -1  10         6
                49.29          2.69        1.8487    3   3   2         3
                49.29          1.53        1.8487    6  -3   2         3
                49.74          2.30        1.8331    5   0   4         6
                50.23          1.32        1.8163    6  -2   2         6
                50.57          1.12        1.8049    4   0   8         6
                51.02          3.59        1.7900    0   0  12         1
                51.59          2.14        1.7716    3   3   4         3
                51.59          2.14        1.7716    6  -3   4         3
                51.94          2.29        1.7606    1   0  12         6
                52.23          1.34        1.7514    5   1   0         6
                52.97          1.40        1.7286    6  -1   2         6
                53.73          2.11        1.7059    1   1  12         3
                53.73          2.06        1.7059    2  -1  12         3
                54.56          3.15        1.6820    3   1  10         6
                54.56          2.91        1.6820    4  -1  10         6
                55.07          5.02        1.6677    4   1   8         6
                55.07          5.51        1.6677    5  -1   8         6
                55.16          1.30        1.6651    6  -1   4         6
                55.16          1.33        1.6651    5   1   4         6
                56.63          7.00        1.6252    6   0   0         6
                57.49          1.53        1.6031    4   3   0         6
                58.49          4.44        1.5780    5   0   8         6
                61.38          1.84        1.5105    4  -2  12         3
                61.38          1.95        1.5105    2   2  12         3
                70.09          1.01        1.3425    0   0  16         1
                70.14          1.05        1.3417    6   2   2         6
                71.55          1.58        1.3188    5   0  12         6
                72.11          1.80        1.3099    8  -4   6         3
                72.11          1.49        1.3099    4   4   6         3
                73.91          1.21        1.2824    8  -1   2         6
================================================================================
       XPOW Copyright 1993 Bob Downs, Ranjini Swaminathan and Kurt Bartelmehs
  For reference, see Downs et al. (1993) American Mineralogist 78, 1104-1107.
_END_
      Ettringite
      Hartman M R, Berliner R
      Cement and Concrete Research 36 (2006) 364-370
      Investigation of the structure of ettringite by time-of-flight neutron powder
      diffraction techniques
      Locality: synthetic
      _database_code_amcsd 0012178

_chemical_formula_sum 'Ca6 Al2 S3 O49.496 H60.602'
_exptl_crystal_density_diffrn      1.791
      CELL PARAMETERS:  11.1669 11.1669 21.3537   90.000   90.000  120.000
      SPACE GROUP: P31c
      X-RAY WAVELENGTH:     1.541838
      MAX. ABS. INTENSITY / VOLUME**2:      8.588518930
               2-THETA      INTENSITY    D-SPACING   H   K   L   Multiplicity
                 8.28          7.05       10.6768    0   0   2         1
                 9.14        100.00        9.6708    1   0   0         6
                10.04         11.66        8.8095    1   0   1         6
                12.35          2.48        7.1676    1   0   2         6
                15.46          5.41        5.7326    1   0   3         6
                15.87         46.66        5.5834    1   1   0         3
                17.93         14.61        4.9477    2  -1   2         3
                18.35          2.75        4.8354    2   0   0         6
                18.82          1.03        4.7160    2   0   1         6
                18.99         27.39        4.6736    1   0   4         6
                22.23          6.92        3.9998    2   0   3         6
                23.05         17.47        3.8585    1   1   4         3
                23.05         20.49        3.8585    2  -1   4         3
                24.35          2.46        3.6552    2   1   0         6
                24.71          1.40        3.6028    3  -1   1         6
                24.84         10.25        3.5838    2   0   4         6
                25.76          5.54        3.4582    3  -1   2         6
                25.76         13.98        3.4582    2   1   2         6
                27.43          1.99        3.2515    3  -1   3         6
                27.43          2.88        3.2515    2   1   3         6
                27.67         11.29        3.2236    3   0   0         6
                29.77          1.63        3.0011    1   1   6         3
                29.77          4.86        3.0011    2  -1   6         3
                32.06          2.98        2.7917    2   2   0         3
                32.44         29.96        2.7595    3   0   4         6
                33.17          1.06        2.7009    4  -2   2         3
                33.17          1.27        2.7009    2   2   2         3
                33.41          3.68        2.6822    3   1   0         6
                33.57          5.13        2.6692    0   0   8         1
                33.68          1.10        2.6613    4  -1   1         6
                34.48          6.96        2.6014    4  -1   2         6
                34.48          7.04        2.6014    3   1   2         6
                35.20         18.04        2.5499    2   1   6         6
                35.20         18.60        2.5499    3  -1   6         6
                35.78          1.41        2.5099    3   1   3         6
                36.31          2.36        2.4739    4  -2   4         3
                37.34          1.28        2.4082    1   1   8         3
                37.53          3.54        2.3967    4  -1   4         6
                37.53          3.33        2.3967    3   1   4         6
                38.53          3.05        2.3368    2   0   8         6
                40.67          5.62        2.2186    3   2   0         6
                40.98          2.19        2.2024    4   0   4         6
                41.09         16.68        2.1966    4  -2   6         3
                41.09         17.66        2.1966    2   2   6         3
                41.57          2.56        2.1722    5  -2   2         6
                41.57          1.01        2.1722    3   2   2         6
                42.19          9.69        2.1420    3   1   6         6
                42.19          8.04        2.1420    4  -1   6         6
                42.69          2.75        2.1181    3   2   3         6
                42.85          2.79        2.1103    4   1   0         6
                43.72          1.89        2.0703    5  -1   2         6
                44.21          1.54        2.0487    3   2   4         6
                44.21          1.91        2.0487    5  -2   4         6
                46.26          1.36        1.9626    5  -1   4         6
                46.98          8.00        1.9342    5   0   0         6
                48.94          1.07        1.8611    3   3   0         3
                49.43          4.39        1.8438    2   1  10         6
                49.43          2.16        1.8438    3  -1  10         6
                49.73          1.71        1.8335    6  -3   2         3
                49.73          2.87        1.8335    3   3   2         3
                50.17          2.11        1.8185    5   0   4         6
                50.68          1.41        1.8014    6  -2   2         6
                50.68          1.02        1.8014    4   2   2         6
                50.96          1.20        1.7919    4   0   8         6
                51.35          3.20        1.7795    0   0  12         1
                52.04          1.98        1.7574    6  -3   4         3
                52.04          1.77        1.7574    3   3   4         3
                52.27          3.11        1.7501    1   0  12         6
                52.70          1.19        1.7369    5   1   0         6
                53.45          1.57        1.7144    6  -1   2         6
                54.09          1.94        1.6954    2  -1  12         3
                54.09          1.53        1.6954    1   1  12         3
                54.96          2.68        1.6706    3   1  10         6
                54.96          3.59        1.6706    4  -1  10         6
                55.51          5.03        1.6554    5  -1   8         6
                55.51          5.18        1.6554    4   1   8         6
                55.65          1.59        1.6517    6  -1   4         6
                55.65          1.57        1.6517    5   1   4         6
                57.15          7.33        1.6118    6   0   0         6
                58.01          1.91        1.5899    4   3   0         6
                58.71          1.48        1.5725    7  -3   2         6
                58.97          5.13        1.5662    5   0   8         6
                60.40          1.04        1.5325    5   2   2         6
                61.83          2.36        1.5006    4  -2  12         3
                61.83          2.08        1.5006    2   2  12         3
                69.62          1.04        1.3505    4   4   4         3
                70.57          1.17        1.3346    0   0  16         1
                70.81          1.06        1.3306    6   2   2         6
                71.34          1.28        1.3221    1   0  16         6
                72.13          1.73        1.3096    5   0  12         6
                72.78          1.82        1.2995    8  -4   6         3
                72.78          1.35        1.2995    4   4   6         3
                74.62          1.41        1.2718    8  -1   2         6
                76.48          1.03        1.2456    8  -1   4         6
================================================================================
       XPOW Copyright 1993 Bob Downs, Ranjini Swaminathan and Kurt Bartelmehs
  For reference, see Downs et al. (1993) American Mineralogist 78, 1104-1107.
_END_
      Ettringite
      Moore A, Taylor H F W
      Nature 218 (1968) 1048-1049
      Crystal structure of ettringite
      Locality: Scawt Hill, Northern Ireland
      _database_code_amcsd 0014674

_chemical_formula_sum 'Ca3 Al S1.5 O24.5 H31'
_exptl_crystal_density_diffrn      1.755
      CELL PARAMETERS:  11.2300 11.2300 10.7200   90.000   90.000  120.000
      SPACE GROUP: P6_3/mcm
      X-RAY WAVELENGTH:     1.541838
      MAX. ABS. INTENSITY / VOLUME**2:      8.159744954
               2-THETA      INTENSITY    D-SPACING   H   K   L   Multiplicity
                 9.09        100.00        9.7255    1   0   0         6
                15.78         38.79        5.6150    1   1   0         6
                16.54          1.17        5.3600    0   0   2         2
                17.83         15.56        4.9740    1   1   1        12
                18.24          5.41        4.8627    2   0   0         6
                18.90         24.49        4.6943    1   0   2        12
                22.94         41.71        3.8771    1   1   2        12
                24.21          2.24        3.6759    2   1   0        12
                24.72         11.20        3.6015    2   0   2        12
                25.62         20.87        3.4771    2   1   1        24
                27.51         20.56        3.2418    3   0   0         6
                29.46          1.28        3.0315    2   1   2        24
                29.63         13.58        3.0146    1   1   3        12
                31.88          1.37        2.8075    2   2   0         6
                32.27         42.66        2.7739    3   0   2        12
                32.98          1.87        2.7159    2   2   1        12
                33.21          4.22        2.6974    3   1   0        12
                33.44          4.55        2.6800    0   0   4         2
                34.28         15.52        2.6158    3   1   1        24
                35.02         36.34        2.5622    2   1   3        24
                36.12          3.79        2.4870    2   2   2        12
                36.97          1.10        2.4314    4   0   0         6
                37.17          1.96        2.4186    1   1   4        12
                37.32          4.83        2.4095    3   1   2        24
                38.35          3.83        2.3471    2   0   4        12
                40.43          7.44        2.2312    3   2   0        12
                40.75          2.37        2.2142    4   0   2        12
                40.88         29.93        2.2076    2   2   3        12
                41.33          6.22        2.1844    3   2   1        24
                41.97         20.41        2.1529    3   1   3        24
                42.60          2.89        2.1223    4   1   0        12
                43.47          5.40        2.0819    4   1   1        24
                43.83          1.08        2.0656    3   0   4        12
                43.96          3.37        2.0598    3   2   2        24
                45.27          1.09        2.0030    1   1   5        12
                45.99          1.73        1.9732    4   1   2        24
                46.70          8.13        1.9451    5   0   0         6
                46.87          3.08        1.9386    2   2   4        12
                48.65          3.05        1.8717    3   3   0         6
                49.20          5.81        1.8520    2   1   5        24
                49.43          3.20        1.8438    3   3   1        12
                49.88          2.72        1.8284    5   0   2        12
                50.37          1.85        1.8115    4   2   1        24
                50.70          1.23        1.8007    4   0   4        12
                51.12          4.10        1.7867    0   0   6         2
                51.73          6.09        1.7670    3   3   2        12
                52.04          1.88        1.7573    1   0   6        12
                52.38          1.01        1.7467    5   1   0        12
                53.12          2.32        1.7240    5   1   1        24
                53.85          4.58        1.7026    1   1   6        12
                54.69          5.54        1.6784    3   1   5        24
                55.21         13.99        1.6638    4   1   4        24
                55.32          2.32        1.6608    5   1   2        24
                56.80          7.40        1.6209    6   0   0         6
                57.65          1.92        1.5989    4   3   0        12
                58.35          1.67        1.5814    4   3   1        24
                58.65          3.35        1.5742    5   0   4        12
                61.48          1.82        1.5083    4   1   5        24
                61.52          5.57        1.5073    2   2   6        12
                62.06          1.67        1.4955    5   2   2        24
                65.37          1.85        1.4276    5   2   3        24
                68.67          1.35        1.3668    4   1   6        24
                69.18          1.62        1.3580    4   4   2        12
                70.36          1.70        1.3381    6   2   1        24
                71.73          2.02        1.3158    5   0   6        12
                72.32          3.73        1.3065    4   4   3        12
                74.14          2.25        1.2790    7   1   1        24
                75.98          1.19        1.2525    7   1   2        24
                82.09          1.98        1.1740    5   2   6        24
                85.75          2.20        1.1330    4   1   8        24
                88.60          1.34        1.1038    4   4   6        12
================================================================================
       XPOW Copyright 1993 Bob Downs, Ranjini Swaminathan and Kurt Bartelmehs
  For reference, see Downs et al. (1993) American Mineralogist 78, 1104-1107.
_END_
      Aphthitalite
      Okada K, Ossaka J
      Acta Crystallographica B36 (1980) 919-921
      Structures of potassium sodium sulphate and tripotassium sodium disulphate
      _database_code_amcsd 0009708

_chemical_formula_sum 'K3 Na S2 O8'
_exptl_crystal_density_diffrn      2.703
      CELL PARAMETERS:   5.6801  5.6801  7.3090   90.000   90.000  120.000
      SPACE GROUP: P-3m1
      X-RAY WAVELENGTH:     1.541838
      MAX. ABS. INTENSITY / VOLUME**2:      19.84889843
               2-THETA      INTENSITY    D-SPACING   H   K   L   Multiplicity
                18.03          8.50        4.9191    1   0   0         6
                21.78          4.58        4.0809    0   1   1         6
                21.78         17.14        4.0809    1   0   1         6
                24.36         16.55        3.6545    0   0   2         2
                30.47          8.09        2.9335    0   1   2         6
                30.47         58.21        2.9335    1   0   2         6
                31.50        100.00        2.8400    1   1   0         6
                33.86          3.25        2.6472    1   1   1        12
                36.53          6.64        2.4596    2   0   0         6
                36.89         14.07        2.4363    0   0   3         2
                38.62          2.34        2.3311    0   2   1         6
                38.62         10.86        2.3311    2   0   1         6
                41.36          3.93        2.1832    1   0   3         6
                44.40         46.47        2.0405    0   2   2         6
                49.28          5.36        1.8492    1   1   3        12
                49.91          3.94        1.8273    0   0   4         2
                52.90          2.32        1.7309    2   0   3         6
                53.50          1.30        1.7129    0   1   4         6
                55.45         12.13        1.6571    2   1   2        12
                56.09         11.74        1.6397    3   0   0         6
                57.61          1.70        1.5999    0   3   1         6
                60.22          7.56        1.5367    1   1   4        12
                63.42          2.67        1.4668    0   2   4         6
                63.42          4.09        1.4668    2   0   4         6
                65.76         13.79        1.4200    2   2   0         6
                66.76          2.45        1.4012    1   0   5         6
                69.04          1.04        1.3603    3   0   3         6
                71.24          1.45        1.3236    2   2   2        12
                72.53          2.25        1.3032    1   2   4        12
                74.19          6.47        1.2782    1   3   2        12
                75.68          2.70        1.2566    0   2   5         6
                77.86          3.07        1.2268    2   2   3        12
                78.35          2.49        1.2204    0   3   4         6
                81.38          1.02        1.1824    1   0   6         6
                82.82          3.33        1.1656    4   0   2         6
                84.27          1.09        1.1492    2   1   5        12
                84.27          1.92        1.1492    1   2   5        12
                86.87          2.70        1.1212    2   2   4        12
                89.86          1.96        1.0916    0   2   6         6
================================================================================
       XPOW Copyright 1993 Bob Downs, Ranjini Swaminathan and Kurt Bartelmehs
  For reference, see Downs et al. (1993) American Mineralogist 78, 1104-1107.
_END_
      Merwinite
      Moore P B, Araki T
      American Mineralogist 57 (1972) 1355-1374
      Atomic arrangement of merwinite, Ca3Mg[SiO4]2, an unusual dense-packed
      structure of geophysical interest
      _database_code_amcsd 0000294

_chemical_formula_sum 'Ca3 Mg Si2 O8'
_exptl_crystal_density_diffrn      3.338
      CELL PARAMETERS:  13.2540  5.2930  9.3280   90.000   91.900   90.000
      SPACE GROUP: P2_1/a
      X-RAY WAVELENGTH:     1.541838
      MAX. ABS. INTENSITY / VOLUME**2:      13.85389790
               2-THETA      INTENSITY    D-SPACING   H   K   L   Multiplicity
                 9.49          2.83        9.3229    0   0   1         2
                13.37          4.18        6.6234    2   0   0         2
                19.28          2.85        4.6029    0   1   1         4
                20.32          1.41        4.3701   -1   1   1         4
                20.53          2.44        4.3260    1   1   1         4
                22.96          5.14        3.8729   -2   0   2         2
                23.72          2.05        3.7511    2   1   1         4
                26.92          9.05        3.3117    4   0   0         2
                28.23          6.53        3.1607    3   1   1         4
                29.16          1.37        3.0620    2   1   2         4
                31.88          2.01        2.8075    4   1   0         4
                32.65         29.93        2.7430   -4   0   2         2
                33.06          8.76        2.7093   -4   1   1         4
                33.44        100.00        2.6799    0   1   3         4
                33.60         47.58        2.6676    4   1   1         4
                33.87         41.89        2.6465    0   2   0         2
                36.53          3.88        2.4599    2   1   3         4
                38.81          2.63        2.3206   -3   1   3         4
                38.95          8.52        2.3126   -5   1   1         4
                39.14         10.36        2.3015    0   2   2         4
                39.52          7.46        2.2801    5   1   1         4
                39.87          4.21        2.2612    1   2   2         4
                40.61          8.84        2.2218   -2   0   4         2
                40.87         17.32        2.2078    6   0   0         2
                41.32          1.17        2.1851   -2   2   2         4
                41.50          9.36        2.1761    2   0   4         2
                41.76          9.75        2.1630    2   2   2         4
                42.37          1.38        2.1331    0   1   4         4
                44.07         10.18        2.0547   -3   2   2         4
                44.46          1.07        2.0376    6   1   0         4
                44.70          7.78        2.0273    3   2   2         4
                44.84          5.71        2.0214   -6   0   2         2
                45.88          1.08        1.9781    6   1   1         4
                47.75         39.31        1.9046   -4   2   2         4
                48.19          1.08        1.8884   -6   1   2         4
                48.50         24.09        1.8769    4   0   4         2
                50.16          1.59        1.8186   -4   1   4         4
                52.22          2.10        1.7517   -5   2   2         4
                52.98          1.93        1.7284   -6   1   3         4
                53.25          1.11        1.7203   -1   3   1         4
                53.34          1.58        1.7175    1   3   1         4
                54.10          2.55        1.6953    6   2   0         4
                54.61          1.25        1.6806    6   1   3         4
                55.50          3.17        1.6558    8   0   0         2
                56.95          1.50        1.6171   -3   3   1         4
                57.12          1.75        1.6125    3   2   4         4
                57.21          2.11        1.6103    3   3   1         4
                57.36          4.60        1.6064   -6   2   2         4
                58.66          7.96        1.5737   -4   1   5         4
                58.97          5.05        1.5663   -8   1   1         4
                59.49          6.32        1.5538    0   0   6         2
                59.90          4.87        1.5443    8   0   2         2
                60.33          8.77        1.5343    0   3   3         4
                60.43          9.21        1.5320    4   3   1         4
                60.47         11.43        1.5310    4   2   4         4
                61.34          1.41        1.5113   -8   1   2         4
                61.85          1.21        1.5001   -2   3   3         4
                64.23          1.55        1.4501    7   2   2         4
                65.40          4.66        1.4270   -8   1   3         4
                66.62          1.23        1.4037    8   2   0         4
                66.77          1.79        1.4009   -4   3   3         4
                66.99          2.33        1.3970   -6   1   5         4
                67.32          5.10        1.3910    8   1   3         4
                68.40          1.65        1.3715   -8   0   4         2
                69.37          1.03        1.3547   -8   2   2         4
                70.25         11.36        1.3399    0   2   6         4
                70.62          4.94        1.3338    8   2   2         4
                70.89          1.04        1.3293    1   2   6         4
                70.90          1.19        1.3292    8   0   4         2
                71.27          2.80        1.3233    0   4   0         2
                71.43          3.62        1.3207   -2   2   6         4
                71.68          2.20        1.3167    1   4   0         4
                72.90          1.15        1.2976    2   4   0         4
                73.70          1.29        1.2855  -10   0   2         2
