Repository: ludoleg/quantdatavision

# quantdatavision
Mining data visualization

Playing with cristallography and diffraction analysis

File: desktop/databases/Cement-Cu-difdata.txt (part 3 of 17)
      SPACE GROUP: P-1
      X-RAY WAVELENGTH:     1.541838
      MAX. ABS. INTENSITY / VOLUME**2:      7.930684349
               2-THETA      INTENSITY    D-SPACING   H   K   L   Multiplicity
                74.92          1.40        1.2676    3   4   0         4
                77.63          1.85        1.2299    4   2   6         4
                77.71          2.03        1.2288    4   4   0         4
                77.92          1.62        1.2261   -3   4   2         4
                78.56          1.57        1.2177   -8   2   4         4
                79.59          1.27        1.2044   -4   3   5         4
                80.45          1.58        1.1937    8   3   1         4
                80.61          2.22        1.1918   -4   4   2         4
                80.72          3.68        1.1904    4   1   7         4
                80.99          1.84        1.1872    8   1   5         4
                83.28          1.11        1.1603   -6   2   6         4
                87.89          1.06        1.1109   -4   0   8         2
                88.27          1.64        1.1071   -6   4   2         4
================================================================================
       XPOW Copyright 1993 Bob Downs, Ranjini Swaminathan and Kurt Bartelmehs
  For reference, see Downs et al. (1993) American Mineralogist 78, 1104-1107.
_END_
      Gypsum
      Comodi P, Nazzareni S, Zanazzi P F, Speziale S
      American Mineralogist 93 (2008) 1530-1537
      High-pressure behavior of gypsum: A single-crystal X-ray study
      Locality: Valle di Caramanico, Abruzzo, Italy
      Note: P = 0.0001 GPa
      _database_code_amcsd 0004651

_chemical_formula_sum 'Ca S O6 H4'
_exptl_crystal_density_diffrn      2.318
      CELL PARAMETERS:   6.2770 15.1810  5.6720   90.000  114.110   90.000
      SPACE GROUP: C2/c
      X-RAY WAVELENGTH:     1.541838
      MAX. ABS. INTENSITY / VOLUME**2:      12.00416415
               2-THETA      INTENSITY    D-SPACING   H   K   L   Multiplicity
                11.66         78.06        7.5905    0   2   0         2
                18.73          1.27        4.7368   -1   1   1         4
                20.77        100.00        4.2771    0   2   1         4
                23.44         10.73        3.7952    0   4   0         2
                23.46          2.57        3.7928    1   3   0         4
                28.17          4.19        3.1678    1   1   1         4
                29.18         71.76        3.0609    0   4   1         4
                31.17         48.18        2.8697   -2   2   1         4
                31.22          3.08        2.8647    2   0   0         2
                32.14          9.65        2.7847   -1   1   2         4
                32.83          1.01        2.7281    1   3   1         4
                33.43         35.98        2.6802    2   2   0         4
                34.59          3.89        2.5932   -1   5   1         4
                34.65          2.13        2.5886    0   0   2         2
                36.03         11.17        2.4929   -2   0   2         2
                36.35          1.14        2.4718   -1   3   2         4
                36.68          6.90        2.4500    0   2   2         4
                37.46          3.75        2.4007   -2   4   1         4
                40.73         13.25        2.2152    1   5   1         4
                42.26          1.73        2.1385    0   4   2         4
                43.43         15.19        2.0836   -2   4   2         4
                43.56          4.43        2.0779    2   2   1         4
                43.70          6.36        2.0713   -1   5   2         4
                43.71          5.47        2.0708   -3   1   1         4
                44.29          4.74        2.0450    1   1   2         4
                45.62          3.02        1.9887   -1   7   1         4
                46.53          2.99        1.9518   -3   1   2         4
                47.94          1.18        1.8976    0   8   0         2
                47.97         13.76        1.8964    2   6   0         4
                48.48         12.43        1.8775    2   4   1         4
                48.87          2.81        1.8635   -1   1   3         4
                50.44         12.73        1.8094    0   6   2         4
                50.81          5.51        1.7968   -2   2   3         4
                51.12          1.16        1.7868    3   3   0         4
                51.28          2.01        1.7817    0   8   1         4
                51.46          9.75        1.7758   -2   6   2         4
                53.70          1.05        1.7068    1   5   2         4
                54.53          2.20        1.6828    0   2   3         4
                55.25          6.24        1.6625   -2   4   3         4
                55.97          3.32        1.6430    2   6   1         4
                56.85          5.44        1.6195    2   0   2         2
                56.89          2.95        1.6184   -2   8   1         4
                56.91          1.90        1.6181    1   9   0         4
                58.25          1.43        1.5839    2   2   2         4
                58.33          1.68        1.5820    2   8   0         4
                58.45          1.07        1.5789   -3   3   3         4
                60.49          2.23        1.5304    0   8   2         4
                60.98          1.32        1.5194    3   3   1         4
                61.40          1.19        1.5099   -2   8   2         4
                64.87          3.88        1.4374   -4   4   1         4
                65.12          1.95        1.4324    4   0   0         2
                65.95          2.71        1.4164   -2   0   4         2
                66.81          2.14        1.4002   -4   2   3         4
                68.83          1.06        1.3640    2   6   2         4
                68.87          4.59        1.3634   -2  10   1         4
                70.24          1.01        1.3401    4   4   0         4
                70.62          1.61        1.3338   -4   4   3         4
                71.19          1.69        1.3244   -2   8   3         4
                71.37          2.54        1.3216   -4   6   2         4
                74.29          2.16        1.2767    0   8   3         4
                76.17          1.37        1.2498    2   2   3         4
                76.41          1.56        1.2465    4   6   0         4
                76.41          1.32        1.2464   -4   0   4         2
                76.73          1.50        1.2421    2  10   1         4
                77.01          2.87        1.2382    4   2   1         4
                77.48          1.37        1.2319    2   8   2         4
                77.63          1.76        1.2300   -4   2   4         4
                79.80          2.06        1.2019   -4   8   1         4
                79.80          1.68        1.2018    2   4   3         4
                79.92          2.17        1.2004   -4   8   2         4
                83.54          1.41        1.1573    2  12   0         4
                83.99          2.05        1.1523    0   6   4         4
                85.12          4.01        1.1398    0  10   3         4
                85.42          1.30        1.1366    0  12   2         4
                87.18          1.10        1.1181   -4   6   4         4
================================================================================
       XPOW Copyright 1993 Bob Downs, Ranjini Swaminathan and Kurt Bartelmehs
  For reference, see Downs et al. (1993) American Mineralogist 78, 1104-1107.
_END_
      Gypsum
      Boeyens J C A, Ichharam V V H
      Zeitschrift fur Kristallographie 217 (2002) 9-10
      Redetermination of the crystal structure of calcium sulphate dihydrate, CaSO4*2H2O
      Locality: synthetic
      _database_code_amcsd 0011093

_chemical_formula_sum 'Ca S O6 H4'
_exptl_crystal_density_diffrn      2.311
      CELL PARAMETERS:   6.2840 15.2000  6.5230   90.000  127.410   90.000
      SPACE GROUP: C2/c
      X-RAY WAVELENGTH:     1.541838
      MAX. ABS. INTENSITY / VOLUME**2:      12.00207307
               2-THETA      INTENSITY    D-SPACING   H   K   L   Multiplicity
                11.64         77.51        7.6000    0   2   0         2
                18.71          1.41        4.7423    1   1   0         4
                20.75        100.00        4.2811    0   2   1         4
                23.41         10.56        3.8000    0   4   0         2
                23.43          2.59        3.7970   -1   3   1         4
                28.15          4.09        3.1702   -1   1   2         4
                29.14         71.18        3.0642    0   4   1         4
                31.13         47.99        2.8730   -2   2   1         4
                31.19          3.09        2.8674   -2   0   2         2
                32.11          9.31        2.7875    1   1   1         4
                32.80          1.09        2.7305   -1   3   2         4
                33.40         35.89        2.6828   -2   2   2         4
                34.55          3.75        2.5964    1   5   0         4
                34.62          2.12        2.5906    0   0   2         2
                35.99         11.05        2.4957    2   0   0         2
                36.31          1.15        2.4744    1   3   1         4
                36.65          6.87        2.4521    0   2   2         4
                37.41          3.76        2.4036   -2   4   1         4
                40.69         13.18        2.2174   -1   5   2         4
                42.22          1.79        2.1405    0   4   2         4
                43.38         15.19        2.0860    2   4   0         4
                43.52          4.40        2.0796   -2   2   3         4
                43.65          6.20        2.0736    1   5   1         4
                43.66          5.57        2.0731   -3   1   2         4
                44.26          4.65        2.0465   -1   1   3         4
                45.56          3.03        1.9912    1   7   0         4
                46.47          2.91        1.9541   -3   1   1         4
                47.88          1.15        1.9000    0   8   0         2
                47.92         13.69        1.8985   -2   6   2         4
                48.44         12.46        1.8792   -2   4   3         4
                48.83          2.77        1.8652    1   1   2         4
                50.38         12.68        1.8113    0   6   2         4
                50.76          5.59        1.7987    2   2   1         4
                51.07          1.18        1.7885   -3   3   3         4
                51.21          2.03        1.7838    0   8   1         4
                51.39          9.81        1.7779    2   6   0         4
                53.65          1.03        1.7083   -1   5   3         4
                54.48          2.17        1.6842    0   2   3         4
                55.19          6.19        1.6643    2   4   1         4
                55.91          3.30        1.6446   -2   6   3         4
                56.81          5.42        1.6207   -2   0   4         2
                56.82          2.97        1.6204   -2   8   1         4
                56.83          1.92        1.6201   -1   9   1         4
                58.20          1.42        1.5851   -2   2   4         4
                58.25          1.69        1.5838   -2   8   2         4
                58.38          1.03        1.5808    3   3   0         4
                60.42          2.24        1.5321    0   8   2         4
                60.92          1.32        1.5207   -3   3   4         4
                61.32          1.19        1.5118    2   8   0         4
                64.79          3.88        1.4390   -4   4   3         4
                65.06          1.95        1.4337   -4   0   4         2
                65.88          2.72        1.4178    2   0   2         2
                66.72          2.12        1.4019   -4   2   1         4
                68.76          1.07        1.3652   -2   6   4         4
                68.77          4.60        1.3651   -2  10   1         4
                70.16          1.02        1.3414   -4   4   4         4
                70.52          1.64        1.3354   -4   4   1         4
                71.10          1.68        1.3260    2   8   1         4
                71.27          2.55        1.3232   -4   6   2         4
                74.20          2.18        1.2780    0   8   3         4
                76.31          1.33        1.2479    4   0   0         2
                76.32          1.57        1.2477   -4   6   4         4
                76.63          1.50        1.2435   -2  10   3         4
                77.40          1.37        1.2331   -2   8   4         4
                77.52          1.76        1.2314    4   2   0         4
                79.69          1.03        1.2033   -4  -8   3         4
                79.80          1.09        1.2018   -4  -8   2         4
                83.42          1.42        1.1587   -2  12   2         4
                83.89          2.05        1.1533    0   6   4         4
                85.01          4.03        1.1410    0  10   3         4
                85.29          1.30        1.1379    0  12   2         4
                87.05          1.09        1.1194    4   6   0         4
================================================================================
       XPOW Copyright 1993 Bob Downs, Ranjini Swaminathan and Kurt Bartelmehs
  For reference, see Downs et al. (1993) American Mineralogist 78, 1104-1107.
_END_
      Grossite
      Boyko E R, Wisnyi L G
      Acta Crystallographica 11 (1958) 444-445
      The optical properties and structures of CaO*2Al2O3 and SrO*2Al2O3
      Locality: synthetic
      _database_code_amcsd 0009210

_chemical_formula_sum 'Ca Al4 O7'
_exptl_crystal_density_diffrn      2.896
      CELL PARAMETERS:  12.8900  8.8800  5.4500   90.000  107.050   90.000
      SPACE GROUP: C2/c
      X-RAY WAVELENGTH:     1.541838
      MAX. ABS. INTENSITY / VOLUME**2:      10.05722303
               2-THETA      INTENSITY    D-SPACING   H   K   L   Multiplicity
                12.29          1.46        7.2045    1   1   0         4
                14.37          2.21        6.1617    2   0   0         2
                19.24          4.00        4.6143   -1   1   1         4
                20.00         48.62        4.4400    0   2   0         2
                24.72         17.76        3.6022    2   2   0         4
                25.41        100.00        3.5054   -3   1   1         4
                27.58         11.85        3.2337   -2   2   1         4
                28.98         24.96        3.0809    4   0   0         2
                31.07         18.37        2.8781    1   3   0         4
                32.55         27.02        2.7507    2   2   1         4
                33.06         36.51        2.7099    3   1   1         4
                34.42         38.40        2.6052    0   0   2         2
                34.55         41.19        2.5957   -1   3   1         4
                35.46         13.07        2.5312    4   2   0         4
                36.44          2.55        2.4657   -3   1   2         4
                36.69          1.80        2.4494    1   3   1         4
                36.89         14.91        2.4364   -5   1   1         4
                37.45          3.39        2.4015    3   3   0         4
                38.72         13.84        2.3258    1   1   2         4
                40.64          1.84        2.2200    0   4   0         2
                41.40          5.88        2.1811    2   0   2         2
                43.32          1.36        2.0886    2   4   0         4
                43.72          9.79        2.0703   -5   1   2         4
                44.09         13.26        2.0539    6   0   0         2
                44.15          6.45        2.0514    3   3   1         4
                44.35          5.58        2.0424    0   4   1         4
                45.13          1.23        2.0088   -2   4   1         4
                45.32          9.48        2.0008   -1   3   2         4
                46.27          5.15        1.9619    5   1   1         4
                46.38          1.62        1.9577    2   2   2         4
                46.85          3.49        1.9391   -3   3   2         4
                47.22          1.56        1.9248   -5   3   1         4
                47.61          1.04        1.9101    3   1   2         4
                47.67          9.41        1.9076   -6   0   2         2
                48.04          6.27        1.8941    5   3   0         4
                48.73          7.94        1.8689    1   3   2         4
                50.71         12.18        1.8002   -4   4   1         4
                51.82         13.45        1.7643   -3   1   3         4
                54.38          8.31        1.6871   -1   5   1         4
                54.67          1.02        1.6788   -7   1   2         4
                55.21          2.38        1.6638    5   3   1         4
                56.08          1.36        1.6400   -5   1   3         4
                56.45          4.08        1.6302    3   5   0         4
                56.46          1.05        1.6298    4   2   2         4
                56.58          1.40        1.6265   -4   2   3         4
                56.70          2.95        1.6235    6   2   1         4
                56.88          3.74        1.6188    4   4   1         4
                57.21          1.88        1.6101   -3   5   1         4
                59.13          1.78        1.5623   -7   3   1         4
                59.41          3.54        1.5558    2   4   2         4
                59.63          8.62        1.5505    5   1   2         4
                60.06          3.20        1.5404    8   0   0         2
                60.11          4.08        1.5394   -6   4   1         4
                60.16          3.96        1.5382   -8   0   2         2
                60.16          4.18        1.5381   -3   3   3         4
                60.33         12.26        1.5342   -1   3   3         4
                61.19          5.96        1.5146   -8   2   1         4
                61.26          1.31        1.5131    7   3   0         4
                61.55          2.25        1.5066    3   5   1         4
                62.76          1.13        1.4804   -7   3   2         4
                62.78          2.86        1.4800    0   6   0         2
                63.31          1.13        1.4691    2   2   3         4
                63.72          2.76        1.4605   -3   5   2         4
                64.02          2.45        1.4543   -5   5   1         4
                64.06          1.42        1.4536   -5   3   3         4
                64.78          2.29        1.4391    2   6   0         4
                64.99          1.95        1.4350    3   1   3         4
                65.57          2.41        1.4237    0   6   1         4
                65.62          1.54        1.4228    6   0   2         2
                66.12          1.07        1.4133   -9   1   1         4
                68.21          7.78        1.3749   -9   1   2         4
                68.40          7.99        1.3716    6   4   1         4
                69.20          2.78        1.3575   -2   0   4         2
                69.45          1.45        1.3533    9   1   0         4
                69.64          1.13        1.3502   -4   0   4         2
                70.60          5.33        1.3341    4   6   0         4
                70.62          1.74        1.3337   -4   6   1         4
                71.65          2.68        1.3170   -7   3   3         4
                71.79          1.19        1.3148    3   5   2         4
                72.05          4.24        1.3108    8   2   1         4
                72.41          2.91        1.3051    3   3   3         4
                72.57          2.22        1.3026    0   0   4         2
                72.86          1.61        1.2982   -2   2   4         4
                73.28          3.93        1.2917   -4   2   4         4
                73.61          1.08        1.2868    0   6   2         4
                73.83          2.47        1.2835   -6   4   3         4
                74.08          2.22        1.2798    7   1   2         4
                74.23          1.64        1.2777   -7   5   1         4
                75.05          1.14        1.2656    8   4   0         4
                75.14          3.71        1.2643   -3   5   3         4
                75.29          1.65        1.2622   -1   5   3         4
                75.48          2.51        1.2594   -9   3   2         4
                75.89          3.68        1.2538   -4   6   2         4
                78.53          1.84        1.2181    1   7   1         4
                79.12          1.37        1.2104    1   5   3         4
                81.16          1.69        1.1851    7   3   2         4
                81.61          2.25        1.1797   -8   0   4         2
                83.05          1.56        1.1629    2   2   4         4
                83.73          2.07        1.1552    4   4   3         4
                84.91          1.62        1.1420  -10   2   3         4
                85.17          1.16        1.1393   -7   3   4         4
                85.63          1.64        1.1343   -5   7   1         4
                85.78          1.55        1.1327   -7   5   3         4
                85.98          1.14        1.1306    4   6   2         4
                86.37          1.03        1.1265    0   6   3         4
                87.98          1.55        1.1100    0   8   0         2
================================================================================
       XPOW Copyright 1993 Bob Downs, Ranjini Swaminathan and Kurt Bartelmehs
  For reference, see Downs et al. (1993) American Mineralogist 78, 1104-1107.
_END_
      Grossite
      Goodwin D W, Lindop A J
      Acta Crystallographica B26 (1970) 1230-1235
      The crystal structure of CaO.2Al2O3
      Locality: synthetic
      _database_code_amcsd 0017823

_chemical_formula_sum 'Ca Al4 O7'
_exptl_crystal_density_diffrn      2.919
      CELL PARAMETERS:  12.8398  8.8624  5.4311   90.000  106.830   90.000
      SPACE GROUP: C2/c
      X-RAY WAVELENGTH:     1.541838
      MAX. ABS. INTENSITY / VOLUME**2:      10.33665815
               2-THETA      INTENSITY    D-SPACING   H   K   L   Multiplicity
                14.41          6.49        6.1449    2   0   0         2
                19.30          2.63        4.5983   -1   1   1         4
                20.04         44.10        4.4312    0   2   0         2
                24.77         18.65        3.5942    2   2   0         4
                25.53        100.00        3.4894   -3   1   1         4
                26.43          1.72        3.3723    0   2   1         4
                27.68          8.41        3.2227   -2   2   1         4
                29.06         24.67        3.0725    4   0   0         2
                31.14         19.91        2.8723    1   3   0         4
                32.60         29.38        2.7468    2   2   1         4
                33.10         26.52        2.7065    3   1   1         4
                34.51         30.65        2.5992    0   0   2         2
                34.64         45.22        2.5893   -1   3   1         4
                35.56         12.42        2.5249    4   2   0         4
                36.61          3.48        2.4548   -3   1   2         4
                36.76          2.05        2.4450    1   3   1         4
                37.06         17.29        2.4258   -5   1   1         4
                37.54          3.24        2.3961    3   3   0         4
                38.78         12.34        2.3218    1   1   2         4
                40.72          1.47        2.2156    0   4   0         2
                41.45         11.09        2.1783    2   0   2         2
                43.42          1.94        2.0843    2   4   0         4
                43.63          2.47        2.0745   -4   2   2         4
                43.95          7.68        2.0601   -5   1   2         4
                44.22          9.21        2.0483    6   0   0         2
                44.22          6.47        2.0482    3   3   1         4
                44.45          3.52        2.0382    0   4   1         4
                45.26          2.31        2.0037   -2   4   1         4
                45.45          9.16        1.9956   -1   3   2         4
                46.35          6.32        1.9590    5   1   1         4
                47.03          3.83        1.9324   -3   3   2         4
                47.40          1.29        1.9181   -5   3   1         4
                47.93          9.29        1.8980   -6   0   2         2
                48.16          5.76        1.8895    5   3   0         4
                48.82          7.61        1.8655    1   3   2         4
                50.87         13.54        1.7949   -4   4   1         4
                52.04         11.06        1.7574   -3   1   3         4
                54.51          7.10        1.6834   -1   5   1         4
                54.96          1.15        1.6707   -7   1   2         4
                55.31          2.05        1.6611    5   3   1         4
                56.37          1.56        1.6323   -5   1   3         4
                56.54          2.10        1.6278    4   2   2         4
                56.58          3.69        1.6267    3   5   0         4
                56.80          3.89        1.6208    6   2   1         4
                56.84          2.45        1.6198   -4   2   3         4
                56.98          3.90        1.6161    4   4   1         4
                57.37          2.18        1.6060   -3   5   1         4
                59.36          2.78        1.5569   -7   3   1         4
                59.51          4.32        1.5533    2   4   2         4
                59.70          8.83        1.5488    5   1   2         4
                60.24          3.86        1.5362    8   0   0         2
                60.32          2.95        1.5345   -6   4   1         4
                60.39          3.80        1.5328   -3   3   3         4
                60.48          7.41        1.5308   -8   0   2         2
                60.50         12.41        1.5302   -1   3   3         4
                61.43          1.44        1.5093    7   3   0         4
                61.44          4.07        1.5090   -8   2   1         4
                61.67          1.12        1.5040    3   5   1         4
                62.92          3.15        1.4771    0   6   0         2
                63.06          1.50        1.4742   -7   3   2         4
                63.42          2.24        1.4667    2   2   3         4
                63.93          2.20        1.4563   -3   5   2         4
                64.23          2.17        1.4502   -5   5   1         4
                64.35          2.19        1.4476   -5   3   3         4
                64.68          1.17        1.4412    1   3   3         4
                64.93          2.04        1.4362    2   6   0         4
                65.09          1.34        1.4331    3   1   3         4
                65.40          1.10        1.4270    1   5   2         4
                65.72          2.72        1.4208    0   6   1         4
                66.72          3.42        1.4019   -2   4   3         4
                68.54          9.56        1.3692    6   4   1         4
                68.57          5.51        1.3686   -9   1   2         4
                68.97          1.52        1.3615    7   3   1         4
                69.45          2.70        1.3533   -2   0   4         2
                69.67          1.73        1.3496    9   1   0         4
                70.15          1.20        1.3416   -3   1   4         4
                70.78          6.11        1.3312    4   6   0         4
                70.83          1.61        1.3303   -4   6   1         4
                71.93          1.22        1.3127    3   5   2         4
                72.03          2.50        1.3111   -7   3   3         4
                72.20          3.71        1.3084    8   2   1         4
                72.53          3.00        1.3032    3   3   3         4
                72.77          1.27        1.2996    0   0   4         2
                73.09          1.01        1.2947   -2   6   2         4
                73.61          4.07        1.2868   -4   2   4         4
                74.18          1.09        1.2783   -6   4   3         4
                74.19          1.35        1.2782    7   1   2         4
                74.49          1.72        1.2738   -7   5   1         4
                75.41          3.09        1.2605   -3   5   3         4
                75.86          2.18        1.2542   -9   3   2         4
                76.14          3.92        1.2502   -4   6   2         4
                76.69          1.41        1.2426    1   1   4         4
                78.71          1.81        1.2158    1   7   1         4
                78.74          1.11        1.2153   -1   3   4         4
                79.30          1.58        1.2081    1   5   3         4
                81.29          1.57        1.1835    7   3   2         4
                82.11          1.95        1.1738   -8   0   4         2
                83.87          2.10        1.1536    4   4   3         4
                85.42          1.57        1.1366  -10   2   3         4
                85.64          1.62        1.1343   -7   3   4         4
                85.89          1.05        1.1315   -5   7   1         4
                86.19          1.20        1.1284   -7   5   3         4
                88.20          1.54        1.1078    0   8   0         2
================================================================================
       XPOW Copyright 1993 Bob Downs, Ranjini Swaminathan and Kurt Bartelmehs
  For reference, see Downs et al. (1993) American Mineralogist 78, 1104-1107.
_END_
      Nordstrandite
      Bosmans H J
      Acta Crystallographica B26 (1970) 649-652
      Unit cell and crystal structure of nordstrandite, Al(OH)3
      Locality: synthetic
      _database_code_amcsd 0009375

_chemical_formula_sum 'Al (O3 H3)'
_exptl_crystal_density_diffrn      2.442
      CELL PARAMETERS:   5.1140  5.0820  5.1270   70.270   74.000   58.470
      SPACE GROUP: P-1
      X-RAY WAVELENGTH:     1.541838
      MAX. ABS. INTENSITY / VOLUME**2:      12.35913541
               2-THETA      INTENSITY    D-SPACING   H   K   L   Multiplicity
                18.53        100.00        4.7891    0   0   1         2
                20.53         16.93        4.3256    1   0   0         2
                21.11         13.03        4.2093    0   1   0         2
                21.34         12.21        4.1632    1   1   0         2
                22.84         12.28        3.8940    1   1   1         2
                24.64         12.92        3.6127    0   1   1         2
                26.00          4.64        3.4275    1   0   1         2
                29.49          3.53        3.0293   -1   0   1         2
                31.43          4.35        2.8460    0  -1   1         2
                33.11          1.84        2.7052   -1  -1   1         2
                36.17          7.00        2.4832    2   1   1         2
                36.59          4.23        2.4556    2   1   0         2
                37.56          2.75        2.3945    0   0   2         2
                37.61         25.72        2.3916    1   2   0         2
                38.62          3.36        2.3313    0   1   2         2
                39.72         27.83        2.2694   -1   1   1         2
                42.11          1.24        2.1458    1  -1   1         2
                44.93         25.64        2.0174    2   1   2         2
                45.51          1.09        1.9932   -1   0   2         2
                46.65          1.21        1.9470    2   2   2         2
                47.89         22.27        1.8993   -1  -2   1         2
                48.26          1.39        1.8857   -2   0   1         2
                50.20          1.44        1.8173   -1  -1   2         2
                50.53          1.15        1.8064    0   2   2         2
                51.14         16.04        1.7861   -1   1   2         2
                51.38          1.57        1.7783    0  -2   1         2
                55.06          4.19        1.6679    1  -1   2         2
                55.54          1.94        1.6546    3   1   1         2
                57.63          4.58        1.5994    1   2   3         2
                59.05          1.08        1.5644    2   3   0         2
                59.25          2.89        1.5596    2   2   3         2
                59.67          3.97        1.5496    2   1   3         2
                61.11          7.58        1.5166   -2  -1   2         2
                61.27          2.27        1.5129    3   1   2         2
                62.81          6.00        1.4795    3   3   1         2
                64.64          5.06        1.4419    3   0   0         2
                64.66          7.04        1.4414    0   3   1         2
                64.69          4.09        1.4410    3   3   2         2
                65.23          5.04        1.4303    3   0   1         2
                66.66          2.59        1.4031    0   3   0         2
                69.15          1.12        1.3585    0   3   2         2
                72.55          4.08        1.3030    1  -1   3         2
                75.97          3.09        1.2526    1   2   4         2
                80.17          1.94        1.1973    0   0   4         2
                80.34          2.17        1.1952   -2  -1   3         2
                81.36          2.57        1.1827    2  -2   1         2
================================================================================
       XPOW Copyright 1993 Bob Downs, Ranjini Swaminathan and Kurt Bartelmehs
  For reference, see Downs et al. (1993) American Mineralogist 78, 1104-1107.
_END_
      Nordstrandite
      Saalfeld H, Jarchow O
      Neues Jahrbuch fur Mineralogie, Abhandlungen 109 (1968) 185-191
      Die Kristallstruktur von Nordstrandit, Al(OH)3
      _database_code_amcsd 0014701

_chemical_formula_sum 'Al (O3 H3)'
_exptl_crystal_density_diffrn      2.438
      CELL PARAMETERS:   8.7520  5.0690 10.2440  109.330   97.660   88.340
      SPACE GROUP: I-1
      X-RAY WAVELENGTH:     1.541838
      MAX. ABS. INTENSITY / VOLUME**2:      13.54034651
               2-THETA      INTENSITY    D-SPACING   H   K   L   Multiplicity
                18.52        100.00        4.7915    0   0   2         2
                20.48         19.94        4.3364    2   0   0         2
                21.07         17.45        4.2170   -1   1   0         2
                21.36         13.87        4.1596    1   1   0         2
                22.88          9.08        3.8861   -1  -1   2         2
                24.75          9.01        3.5972    1  -1   2         2
                25.84          6.39        3.4480   -2   0   2         2
                29.54          3.99        3.0239    2   0   2         2
                31.28          3.13        2.8595   -1   1   2         2
                33.09          1.14        2.7068    1   1   2         2
                36.10          8.97        2.4882   -3  -1   2         2
                36.58          2.70        2.4565    3   1   0         2
                37.54          2.16        2.3958    0   0   4         2
                37.61         17.48        2.3913    0   2   0         2
                38.78          1.14        2.3222    1  -1   4         2
                39.46          1.52        2.2833   -1  -2   3         2
                39.77         21.22        2.2663    3  -1   2         2
                41.13          1.12        2.1947    1  -2   3         2
                44.81         23.50        2.0227   -3  -1   4         2
                46.75          1.42        1.9430   -2  -2   4         2
                47.79         20.03        1.9032    0   2   2         2
                48.29          1.20        1.8847    4   0   2         2
                50.76          1.11        1.7986    2  -2   4         2
                51.32         13.94        1.7804    3  -1   4         2
                53.12          1.26        1.7240   -4   0   4         2
                53.85          1.95        1.7025    2   2   2         2
                54.69          3.54        1.6783   -3   1   4         2
                55.37          1.36        1.6594   -5  -1   2         2
                57.76          1.19        1.5962    4  -2   2         2
                57.88          3.99        1.5932    0  -2   6         2
                58.72          1.65        1.5725   -1   3   0         2
                59.35          1.57        1.5572   -2  -2   6         2
                59.51          3.42        1.5533   -3  -1   6         2
                59.83          1.01        1.5458    5  -1   2         2
                61.00          1.40        1.5189   -5  -1   4         2
                61.16          5.18        1.5154    3   1   4         2
                62.92          5.04        1.4771   -3  -3   2         2
                63.38          1.54        1.4674    0   2   4         2
                64.46          4.51        1.4455    6   0   0         2
                64.73          5.09        1.4402    3  -3   2         2
                64.84          2.84        1.4380   -3  -3   4         2
                64.89          3.63        1.4370   -6   0   2         2
                66.52          2.38        1.4057   -3   3   0         2
                72.10          3.78        1.3100   -3   1   6         2
                76.24          2.63        1.2488    0  -2   8         2
                77.75          1.95        1.2283    6   2   0         2
                80.12          1.58        1.1979    0   0   8         2
                80.40          2.18        1.1944    3   1   6         2
                80.84          2.00        1.1889   -6   2   2         2
                83.47          1.53        1.1581    0  -4   6         2
                87.32          1.16        1.1167    6   2   2         2
================================================================================
       XPOW Copyright 1993 Bob Downs, Ranjini Swaminathan and Kurt Bartelmehs
  For reference, see Downs et al. (1993) American Mineralogist 78, 1104-1107.
_END_
      Bayerite
      Balan E, Blanchard M, Hochepied J-F, Lazzeri M
      Physics and Chemistry of Minerals 35 (2008) 279-285
      Surface modes in the infrared spectrum of hydrous minerals: the OH stretching
      modes of bayerite
      Locality: synthetic
      _database_code_amcsd 0009134

_chemical_formula_sum 'Al O3 H3'
_exptl_crystal_density_diffrn      2.455
      CELL PARAMETERS:   5.0960  8.7290  9.4890   90.000   90.260   90.000
      SPACE GROUP: P2_1/n
      X-RAY WAVELENGTH:     1.541838
      MAX. ABS. INTENSITY / VOLUME**2:      9.854023678
               2-THETA      INTENSITY    D-SPACING   H   K   L   Multiplicity
                18.70        100.00        4.7445    0   0   2         2
                20.18         51.04        4.4009    1   1   0         4
