Repository: ludoleg/quantdatavision

# quantdatavision
Mining data visualization

Playing with cristallography and diffraction analysis

File: desktop/databases/Cement-Cu-difdata.txt (part 4 of 17)
      SPACE GROUP: P-1
      X-RAY WAVELENGTH:     1.541838
      MAX. ABS. INTENSITY / VOLUME**2:      7.930684349
               2-THETA      INTENSITY    D-SPACING   H   K   L   Multiplicity
                20.35         22.26        4.3645    0   2   0         2
                27.59         11.56        3.2328   -1   1   2         4
                27.70         10.16        3.2202    1   1   2         4
                27.77         12.64        3.2121    0   2   2         4
                32.92          4.21        2.7211   -1   2   2         4
                36.22          1.37        2.4804    0   3   2         4
                37.93          4.39        2.3722    0   0   4         2
                40.09          2.28        2.2490   -2   0   2         2
                40.25         37.55        2.2405    2   0   2         2
                40.41         76.59        2.2323   -1   3   2         4
                40.48          4.59        2.2281    1   3   2         4
                41.62          3.41        2.1702    2   1   2         4
                43.26          1.48        2.0916   -1   1   4         4
                43.40          1.18        2.0848    1   1   4         4
                43.42          1.96        2.0843    0   2   4         4
                45.36          2.89        1.9992   -2   2   2         4
                45.51          1.26        1.9932    2   2   2         4
                45.77          2.56        1.9826    0   4   2         4
                47.04          1.75        1.9318   -1   2   4         4
                49.29          1.87        1.8489   -1   4   2         4
                52.59          3.97        1.7402   -2   0   4         2
                52.85         12.92        1.7323    2   0   4         2
                52.88         27.06        1.7314   -1   3   4         4
                53.01         10.21        1.7275    1   3   4         4
                53.71          1.82        1.7066   -2   1   4         4
                53.96          1.29        1.6992    2   1   4         4
                55.08          1.05        1.6674    3   1   0         4
                55.44          1.11        1.6574    2   4   0         4
                55.65          1.69        1.6516    1   5   0         4
                56.97          3.17        1.6164   -2   2   4         4
                57.21          3.72        1.6101    2   2   4         4
                57.37          3.19        1.6061    0   4   4         4
                58.29          2.95        1.5830    3   2   0         4
                58.78          3.29        1.5709    3   1   2         4
                58.98          2.67        1.5662   -2   4   2         4
                59.21          3.05        1.5605   -1   5   2         4
                61.87          1.27        1.4997    3   2   2         4
                63.41         12.48        1.4670    3   3   0         4
                64.00          8.19        1.4548    0   6   0         2
                66.66          3.68        1.4031   -3   3   2         4
                66.83          2.97        1.4000    3   3   2         4
                67.32          4.22        1.3909    0   6   2         4
                69.86          5.03        1.3464   -2   0   6         2
                70.22          2.35        1.3404    3   4   0         4
                70.29         12.40        1.3392    1   3   6         4
                70.81          1.81        1.3307   -2   1   6         4
                73.48          1.01        1.2887    3   4   2         4
                73.94          1.19        1.2818    2   2   6         4
                77.49          1.26        1.2318   -4   0   2         2
                78.16          1.17        1.2230    4   2   0         4
                78.37          5.22        1.2202    2   6   2         4
                78.40          2.36        1.2197   -4   1   2         4
                79.06          1.05        1.2113    1   7   0         4
                81.08          2.84        1.1861    0   0   8         2
                81.73          1.53        1.1783    3   5   2         4
                82.15          1.26        1.1733    1   7   2         4
                86.56          1.10        1.1245   -4   0   4         2
                87.37          1.21        1.1162   -2   6   4         4
                87.57          3.47        1.1141    2   6   4         4
================================================================================
       XPOW Copyright 1993 Bob Downs, Ranjini Swaminathan and Kurt Bartelmehs
  For reference, see Downs et al. (1993) American Mineralogist 78, 1104-1107.
_END_
      Bayerite
      Rothbauer R, Zigan F, O'Daniel H
      Zeitschrift fur Kristallographie 125 (1967) 317-331
      Verfeinerung der struktur des bayerits, Al(OH)3
      _database_code_amcsd 0010649

_chemical_formula_sum 'Al O3 H3'
_exptl_crystal_density_diffrn      2.505
      CELL PARAMETERS:   5.0620  8.6710  4.7130   90.000   90.270   90.000
      SPACE GROUP: P2_1/a
      X-RAY WAVELENGTH:     1.541838
      MAX. ABS. INTENSITY / VOLUME**2:      10.19293872
               2-THETA      INTENSITY    D-SPACING   H   K   L   Multiplicity
                18.83        100.00        4.7129    0   0   1         2
                20.31         46.09        4.3716    1   1   0         4
                20.49         24.07        4.3355    0   2   0         2
                27.78         12.38        3.2116   -1   1   1         4
                27.89         12.81        3.1986    1   1   1         4
                27.96          8.27        3.1908    0   2   1         4
                33.14          3.43        2.7032   -1   2   1         4
                36.47          2.34        2.4639    0   3   1         4
                38.19          5.21        2.3565    0   0   2         2
                40.37          2.45        2.2342   -2   0   1         2
                40.54         33.37        2.2254    2   0   1         2
                40.69         68.12        2.2175   -1   3   1         4
                40.77          4.96        2.2132    1   3   1         4
                41.91          2.03        2.1556    2   1   1         4
                43.71          1.93        2.0708    1   1   2         4
                45.83          2.71        1.9798    2   2   1         4
                46.09          1.21        1.9694    0   4   1         4
                47.37          1.11        1.9191   -1   2   2         4
                52.97          3.34        1.7287   -2   0   2         2
                53.24         11.04        1.7206    2   0   2         2
                53.26         20.31        1.7200   -1   3   2         4
                53.39          8.05        1.7160    1   3   2         4
                54.09          1.60        1.6954   -2   1   2         4
                57.38          2.32        1.6058   -2   2   2         4
                57.64          1.89        1.5993    2   2   2         4
                57.79          2.61        1.5954    0   4   2         4
                58.72          2.12        1.5724    3   2   0         4
                59.22          2.03        1.5603    3   1   1         4
                59.41          2.51        1.5558   -2   4   1         4
                59.65          2.63        1.5501   -1   5   1         4
                63.88         10.29        1.4572    3   3   0         4
                64.48          5.50        1.4452    0   6   0         2
                67.16          2.22        1.3938   -3   3   1         4
                67.34          2.06        1.3906    3   3   1         4
                67.83          2.65        1.3817    0   6   1         4
                70.39          3.44        1.3376   -2   0   3         2
                70.83          8.41        1.3303    1   3   3         4
                78.10          1.06        1.2236   -4   0   1         2
                79.00          3.14        1.2120    2   6   1         4
                79.03          1.15        1.2116   -4   1   1         4
                81.73          1.74        1.1782    0   0   4         2
                88.32          1.89        1.1066    2   6   2         4
================================================================================
       XPOW Copyright 1993 Bob Downs, Ranjini Swaminathan and Kurt Bartelmehs
  For reference, see Downs et al. (1993) American Mineralogist 78, 1104-1107.
_END_
      Katoite
      Lager G A, Von Dreele R B
      American Mineralogist 81 (1996) 1097-1104
      Neutron powder diffraction study of hydrogarnet to 9.0 GPa
      P = 0.0001 GPa
      _database_code_amcsd 0001827

_chemical_formula_sum 'Ca3 Al2 H12 O12'
_exptl_crystal_density_diffrn      2.530
      CELL PARAMETERS:  12.5695 12.5695 12.5695   90.000   90.000   90.000
      SPACE GROUP: Ia-3d
      X-RAY WAVELENGTH:     1.541838
      MAX. ABS. INTENSITY / VOLUME**2:      8.480336356
               2-THETA      INTENSITY    D-SPACING   H   K   L   Multiplicity
                17.28         87.86        5.1315    2   1   1        24
                19.98         38.54        4.4440    2   2   0        12
                26.53         47.67        3.3593    3   2   1        48
                28.40         40.32        3.1424    4   0   0         6
                31.84         77.37        2.8106    4   2   0        24
                33.44          3.56        2.6798    3   3   2        24
                34.97         15.62        2.5657    4   2   2        24
                36.45         26.32        2.4651    4   3   1        48
                39.26        100.00        2.2949    5   2   1        48
                40.60          4.67        2.2220    4   4   0        12
                44.43         45.27        2.0390    5   3   2        48
                44.43         51.06        2.0390    6   1   1        24
                45.65          6.50        1.9874    6   2   0        24
                50.29         11.03        1.8143    4   4   4         8
                51.40          2.62        1.7776    5   4   3        48
                52.50         42.15        1.7431    6   4   0        24
                53.58         17.44        1.7105    5   5   2        24
                53.58          6.23        1.7105    7   2   1        48
                54.64         54.31        1.6797    6   4   2        48
                57.75         13.72        1.5963    6   5   1        48
                58.77         14.79        1.5712    8   0   0         6
                59.77          1.05        1.5472    7   4   1        48
                60.76          1.97        1.5243    8   2   0        24
                61.75          2.12        1.5023    6   5   3        48
                62.72          3.18        1.4813    8   2   2        24
                63.69          1.78        1.4612    7   4   3        48
                66.54         15.73        1.4053    8   4   0        24
                68.41          6.77        1.3714    8   4   2        48
                69.33          2.61        1.3554    9   2   1        48
                69.33          3.75        1.3554    6   5   5        24
                70.25          9.34        1.3399    6   6   4        24
                71.16          1.40        1.3249    7   5   4        48
                71.16          1.32        1.3249    8   5   1        48
                72.97          3.94        1.2964    9   3   2        48
                72.97          2.38        1.2964    7   6   3        48
                73.87          1.69        1.2829    8   4   4        24
                74.77          3.08        1.2697    9   4   1        48
                74.77          3.05        1.2697    8   5   3        48
                76.55          2.51        1.2446    7   7   2        24
                77.43          1.34        1.2325   10   2   0        24
                80.07          2.24        1.1985    9   5   2        48
                80.07          7.17        1.1985    7   6   5        48
                80.07          1.44        1.1985   10   3   1        48
                82.69          6.99        1.1670   10   4   0        24
                82.69          6.54        1.1670    8   6   4        48
                83.56          4.33        1.1571    9   6   1        48
                84.42         11.66        1.1474   10   4   2        48
                87.02          4.17        1.1198   11   2   1        48
                87.02          6.66        1.1198   10   5   1        48
                87.02          2.31        1.1198    9   6   3        48
                87.88          5.16        1.1110    8   8   0        12
================================================================================
       XPOW Copyright 1993 Bob Downs, Ranjini Swaminathan and Kurt Bartelmehs
  For reference, see Downs et al. (1993) American Mineralogist 78, 1104-1107.
_END_
      Katoite
      Lager G A, Downs R T, Origlieri M J, Garoutte R
      American Mineralogist 87 (2002) 642-647
      High-pressure single-crystal X-ray diffraction study of katoite hydrogarnet:
      Evidence for a phase transition from Ia-3d - I-43d symmetry at 5 GPa
      Sample: P = 0
      _database_code_amcsd 0002791

_chemical_formula_sum 'Ca3 Al2 Si3 (O12 H12)'
_exptl_crystal_density_diffrn      3.091
      CELL PARAMETERS:  12.5731 12.5731 12.5731   90.000   90.000   90.000
      SPACE GROUP: Ia-3d
      X-RAY WAVELENGTH:     1.541838
      MAX. ABS. INTENSITY / VOLUME**2:      18.82187321
               2-THETA      INTENSITY    D-SPACING   H   K   L   Multiplicity
                17.28          3.90        5.1329    2   1   1        24
                19.97          1.46        4.4453    2   2   0        12
                28.39         34.37        3.1433    4   0   0         6
                31.83        100.00        2.8114    4   2   0        24
                33.43         10.49        2.6806    3   3   2        24
                34.96         21.07        2.5665    4   2   2        24
                36.44         10.83        2.4658    4   3   1        48
                39.25         16.46        2.2955    5   2   1        48
                40.59          5.53        2.2226    4   4   0        12
                44.42         11.31        2.0396    6   1   1        24
                44.42          5.78        2.0396    5   3   2        48
                50.28         16.04        1.8148    4   4   4         8
                52.48         39.56        1.7436    6   4   0        24
                53.56          2.97        1.7110    5   5   2        24
                54.62         39.68        1.6802    6   4   2        48
                57.74          1.08        1.5968    6   5   1        48
                58.75         14.10        1.5716    8   0   0         6
                66.52         10.91        1.4057    8   4   0        24
                68.38         12.57        1.3718    8   4   2        48
                70.23          7.17        1.3403    6   6   4        24
                74.74          1.40        1.2701    8   5   3        48
                74.74          1.25        1.2701    9   4   1        48
                77.41          1.36        1.2329   10   2   0        24
                82.66          8.62        1.1674    8   6   4        48
                82.66          6.61        1.1674   10   4   0        24
                84.39          8.78        1.1478   10   4   2        48
                87.85          6.00        1.1113    8   8   0        12
================================================================================
       XPOW Copyright 1993 Bob Downs, Ranjini Swaminathan and Kurt Bartelmehs
  For reference, see Downs et al. (1993) American Mineralogist 78, 1104-1107.
_END_
      Katoite
      Cohen-Addad C, Ducros P, Bertaut E
      Acta Crystallographica 23 (1967) 220-230
      Etude de la substitution du groupement SiO4 par (OH)4 dans les
      composes Al2Ca3(OH)12 et Al2Ca3(SiO4)2.16 (OH)3.36 de type grenat
      _cod_database_code 1008060
      _database_code_amcsd 0016002

_chemical_formula_sum 'Al2 Ca3 O12 H12'
_exptl_crystal_density_diffrn      2.530
      CELL PARAMETERS:  12.5700 12.5700 12.5700   90.000   90.000   90.000
      SPACE GROUP: Ia3d
      X-RAY WAVELENGTH:     1.541838
      MAX. ABS. INTENSITY / VOLUME**2:      8.159405927
               2-THETA      INTENSITY    D-SPACING   H   K   L   Multiplicity
                17.28         84.04        5.1317    2   1   1        24
                19.98         45.35        4.4442    2   2   0        12
                26.53         50.80        3.3595    3   2   1        48
                28.40         35.91        3.1425    4   0   0         6
                31.84         77.64        2.8107    4   2   0        24
                33.44          4.56        2.6799    3   3   2        24
                34.97         18.97        2.5658    4   2   2        24
                36.45         27.49        2.4652    4   3   1        48
                39.26        100.00        2.2950    5   2   1        48
                40.60          3.59        2.2221    4   4   0        12
                44.43         53.02        2.0391    6   1   1        24
                44.43         43.94        2.0391    5   3   2        48
                45.65          6.08        1.9875    6   2   0        24
                50.29          8.29        1.8143    4   4   4         8
                51.40          4.20        1.7777    5   4   3        48
                52.50         38.79        1.7431    6   4   0        24
                53.57         15.91        1.7106    5   5   2        24
                53.57          5.89        1.7106    7   2   1        48
                54.64         56.51        1.6797    6   4   2        48
                57.75         12.71        1.5964    6   5   1        48
                58.77         13.46        1.5712    8   0   0         6
                60.76          1.83        1.5243    8   2   0        24
                61.74          2.03        1.5024    6   5   3        48
                62.72          4.72        1.4814    8   2   2        24
                63.68          1.95        1.4612    7   4   3        48
                66.54         17.61        1.4054    8   4   0        24
                68.40          4.95        1.3715    8   4   2        48
                69.33          3.10        1.3555    6   5   5        24
                69.33          1.67        1.3555    9   2   1        48
                70.25          9.71        1.3400    6   6   4        24
                71.16          1.22        1.3250    7   5   4        48
                71.16          1.14        1.3250    8   5   1        48
                72.97          3.39        1.2965    9   3   2        48
                72.97          2.32        1.2965    7   6   3        48
                73.87          2.68        1.2829    8   4   4        24
                74.77          3.27        1.2698    9   4   1        48
                74.77          2.44        1.2698    8   5   3        48
                76.55          2.60        1.2446    7   7   2        24
                80.07          1.35        1.1985    9   5   2        48
                80.07          6.57        1.1985    7   6   5        48
                82.68          5.34        1.1671   10   4   0        24
                82.68          5.24        1.1671    8   6   4        48
                83.55          3.38        1.1572    9   6   1        48
                84.42         13.29        1.1475   10   4   2        48
                87.01          3.76        1.1198   11   2   1        48
                87.01          6.27        1.1198   10   5   1        48
                87.01          1.97        1.1198    9   6   3        48
                87.87          4.29        1.1110    8   8   0        12
================================================================================
       XPOW Copyright 1993 Bob Downs, Ranjini Swaminathan and Kurt Bartelmehs
  For reference, see Downs et al. (1993) American Mineralogist 78, 1104-1107.
_END_
      Aragonite
      de Villiers J P R
      American Mineralogist 56 (1971) 758-767
      Crystal structures of aragonite, strontianite, and witherite
      _database_code_amcsd 0000233

_chemical_formula_sum 'Ca C O3'
_exptl_crystal_density_diffrn      2.930
      CELL PARAMETERS:   4.9614  7.9671  5.7404   90.000   90.000   90.000
      SPACE GROUP: Pmcn
      X-RAY WAVELENGTH:     1.541838
      MAX. ABS. INTENSITY / VOLUME**2:      9.801014497
               2-THETA      INTENSITY    D-SPACING   H   K   L   Multiplicity
                21.09          1.90        4.2115    1   1   0         4
                26.24        100.00        3.3957    1   1   1         8
                27.25         58.62        3.2727    0   2   1         4
                31.16          4.25        2.8702    0   0   2         2
                32.78          8.65        2.7319    1   2   1         8
                33.18         54.17        2.7003    0   1   2         4
                36.15         29.52        2.4844    1   0   2         4
                36.21         17.78        2.4807    2   0   0         2
                37.31         15.80        2.4103    0   3   1         4
                37.94         41.41        2.3718    1   1   2         8
                38.45         29.08        2.3414    1   3   0         4
                38.67         20.07        2.3287    0   2   2         4
                41.23         14.14        2.1895    2   1   1         8
                42.95         21.42        2.1058    2   2   0         4
                45.54          3.43        1.9918    0   4   0         2
                45.90         73.06        1.9770    2   2   1         8
                48.37         31.78        1.8817    0   4   1         4
                48.50         19.83        1.8768    2   0   2         4
                49.92          1.96        1.8268    2   1   2         8
                50.29         29.94        1.8143    1   3   2         8
                51.97          3.41        1.7594    1   4   1         8
                52.53         31.63        1.7421    1   1   3         8
                52.97          7.65        1.7287    2   3   1         8
                53.10         14.50        1.7248    0   2   3         4
                54.01          2.26        1.6978    2   2   2         8
                56.21          2.84        1.6364    0   4   2         4
                56.86          1.82        1.6193    3   1   0         4
                59.30          6.29        1.5585    3   1   1         8
                59.52          1.01        1.5531    2   4   0         4
                60.28          2.39        1.5354    0   5   1         4
                61.89          6.23        1.4992    2   4   1         8
                62.97          3.35        1.4760    3   2   1         8
                63.42          7.18        1.4667    1   5   1         8
                66.16          4.22        1.4124    0   1   4         4
                66.27          3.02        1.4103    3   1   2         8
                66.62          3.53        1.4038    3   3   0         4
                68.72          3.82        1.3660    2   4   2         8
                69.15          5.60        1.3584    1   1   4         8
                69.64          2.13        1.3502    0   2   4         4
                70.17          3.05        1.3413    1   5   2         8
                70.98          1.92        1.3278    0   6   0         2
                75.37          7.54        1.2611    3   3   2         8
                76.72          3.01        1.2422    2   0   4         4
                76.86          6.38        1.2404    4   0   0         2
                77.17          9.84        1.2361    3   1   3         8
                78.11          6.98        1.2236    1   3   4         8
                78.79          1.96        1.2147    2   5   2         8
                79.48          8.28        1.2059    2   4   3         8
                79.54          3.20        1.2051    0   6   2         4
                80.86          6.64        1.1888    1   5   3         8
                82.34          1.17        1.1711    1   6   2         8
                82.37          9.88        1.1707    2   6   0         4
                83.31          3.63        1.1598    4   2   1         8
                86.31          1.69        1.1271    4   1   2         8
                86.49          3.95        1.1252    3   5   1         8
                88.21          2.82        1.1077    1   1   5         8
                88.66          1.04        1.1032    0   2   5         4
                89.53          1.81        1.0947    4   2   2         8
================================================================================
       XPOW Copyright 1993 Bob Downs, Ranjini Swaminathan and Kurt Bartelmehs
  For reference, see Downs et al. (1993) American Mineralogist 78, 1104-1107.
_END_
      Jennite
      Bonaccorsi E, Merlino S, Taylor H F W
      Cement and Concrete Research 34 (2004) 1481-1488
      The crystal structure of jennite, Ca9Si6O18(OH)6*8H2O
      Locality: Fuka, Japan
      _database_code_amcsd 0012177

_chemical_formula_sum 'Ca9 Si6 O32 H22'
_exptl_crystal_density_diffrn      2.325
      CELL PARAMETERS:  10.5760  7.2650 10.9310  101.300   96.980  109.650
      SPACE GROUP: P-1
      X-RAY WAVELENGTH:     1.541838
      MAX. ABS. INTENSITY / VOLUME**2:      14.12138773
               2-THETA      INTENSITY    D-SPACING   H   K   L   Multiplicity
                 8.42        100.00       10.4961    0   0   1         2
                 9.07          2.21        9.7528    1   0   0         2
                13.59          9.09        6.5156    1   0   1         2
                17.49          1.43        5.0707   -1   0   2         2
                17.56          1.07        5.0509    0   1   1         2
                18.32          5.45        4.8438   -1  -1   1         2
                18.44          1.00        4.8112   -2   0   1         2
                18.73          6.08        4.7378    0  -1   2         2
                19.93          4.69        4.4545   -2   1   1         2
                21.51          4.79        4.1312   -1  -1   2         2
                22.64          2.39        3.9271   -1   1   2         2
                25.01          1.20        3.5601   -1   2   0         2
                25.46         13.87        3.4987    0   0   3         2
                25.61          4.61        3.4786    0  -1   3         2
                25.67          3.57        3.4698   -3   1   0         2
                26.73          4.47        3.3346    2  -2   1         2
                26.94          2.49        3.3094    0   2   0         2
                27.02          8.41        3.3005   -3   0   1         2
                27.28          1.11        3.2688    1  -1   3         2
                27.34          1.82        3.2623    1  -2   2         2
                27.38          2.66        3.2578    2   0   2         2
                27.75          1.52        3.2151    3  -1   1         2
                28.02          5.93        3.1847   -1   2   1         2
                29.23          7.51        3.0551   -3   0   2         2
                29.70          5.24        3.0082    2  -2   2         2
                30.31         11.75        2.9492    0   2   1         2
                30.39         12.29        2.9413    3   0   1         2
                30.60          1.80        2.9216   -3   2   0         2
                31.44          9.40        2.8451    3  -2   1         2
                31.60         10.52        2.8313    1   2   0         2
                32.09          1.12        2.7889    3  -1   2         2
                32.11          4.92        2.7872    1  -2   3         2
                32.14          2.63        2.7850   -3   2   1         2
                32.18          1.34        2.7816    0  -2   3         2
                33.09          2.07        2.7072   -1   2   2         2
                33.18          1.62        2.7004   -2   2   2         2
                33.52          9.80        2.6737   -1   0   4         2
                33.61         10.09        2.6666   -3   0   3         2
                34.17          2.64        2.6240    0   0   4         2
                34.65          4.59        2.5886    2  -2   3         2
                34.72          1.90        2.5840   -3  -1   2         2
                35.40          1.13        2.5354   -2   0   4         2
                35.55          1.53        2.5255    0   2   2         2
                36.86          1.78        2.4382    4   0   0         2
                37.38          1.04        2.4056   -4   0   2         2
                39.55          1.33        2.2784    0  -3   1         2
                39.61          1.31        2.2754    4   0   1         2
                41.06          1.55        2.1983   -3   2   3         2
                44.12          1.82        2.0528   -3  -2   1         2
                44.19          1.56        2.0496   -3  -2   2         2
                45.50          2.33        1.9935    3  -2   4         2
                45.54          1.04        1.9917   -5   0   1         2
                45.71          2.80        1.9848    5  -2   1         2
                45.79          2.03        1.9815    3   2   0         2
                46.19          1.10        1.9653   -1  -2   5         2
                46.24          1.19        1.9635   -2   2   4         2
                46.49          1.16        1.9534   -3   0   5         2
                46.49          2.15        1.9533    1   2   3         2
                48.26          1.94        1.8859    2  -2   5         2
                49.42          1.57        1.8442   -3  -2   4         2
                49.50          2.74        1.8415    0   2   4         2
                50.26          5.30        1.8154    2  -4   1         2
                50.44          1.10        1.8092   -5   2   3         2
                50.79          1.47        1.7978    2  -4   2         2
                52.63          1.03        1.7391    3  -2   5         2
                56.62          1.07        1.6255    6   0   0         2
                56.83          1.26        1.6200    3   0   5         2
================================================================================
       XPOW Copyright 1993 Bob Downs, Ranjini Swaminathan and Kurt Bartelmehs
  For reference, see Downs et al. (1993) American Mineralogist 78, 1104-1107.
_END_
      Hatrurite
      Nishi F, Takeuchi Y
      Zeitschrift fur Kristallographie 168 (1984) 197-212
      The rhombohedral structure of tricalcium silicate at 1200 C
      Locality: synthetic
      Sample: T = 1200 C
      Note: cannot reconcile reported structure with reported bond lengths
      _database_code_amcsd 0010872

_chemical_formula_sum 'Ca3 Si O4.987'
_exptl_crystal_density_diffrn      3.022
      CELL PARAMETERS:   7.1350  7.1350 25.5860   90.000   90.000  120.000
      SPACE GROUP: R3m
      X-RAY WAVELENGTH:     1.541838
      MAX. ABS. INTENSITY / VOLUME**2:      10.54305416
               2-THETA      INTENSITY    D-SPACING   H   K   L   Multiplicity
                14.75         63.22        6.0064    1   0   1         3
                15.93         39.55        5.5641    0   1   2         3
                19.98         13.59        4.4441    1   0   4         3
                22.56         18.08        3.9412    0   1   5         3
                24.96          3.89        3.5675    1   1   0         6
                27.09          1.00        3.2912    1   1   3         6
                28.37         12.76        3.1459    1   0   7         3
                29.11         42.19        3.0673    0   2   1         3
                29.75         12.78        3.0032    2   0   2         3
                31.47         54.81        2.8429    0   0   9         1
                31.50          9.04        2.8403    0   1   8         3
                32.18         86.40        2.7820    0   2   4         3
                32.73          3.97        2.7362    1   1   6         6
                33.89        100.00        2.6449    2   0   5         3
                38.07          2.96        2.3640    1   0  10         3
                38.14          3.88        2.3596    0   2   7         3
                38.72          7.65        2.3258    2   1   1         6
                39.21          3.57        2.2975    1   2   2         6
                40.58          8.13        2.2233    1   1   9         6
                40.60          9.24        2.2221    2   0   8         3
                41.15          9.06        2.1938    2   1   4         6
                45.29          2.14        2.0021    0   3   3         3
                45.29          3.57        2.0021    3   0   3         3
                46.06          6.68        1.9706    0   2  10         3
                46.12          1.93        1.9680    2   1   7         6
                48.25          4.37        1.8861    1   2   8         6
                49.02          1.00        1.8582    2   0  11         3
                49.12          2.07        1.8547    3   0   6         3
                51.21         35.93        1.7838    2   2   0         6
                52.19          1.15        1.7525    0   1  14         3
                53.09          1.83        1.7249    2   1  10         6
                55.06          1.02        1.6679    0   3   9         3
                55.35         12.13        1.6599    0   2  13         3
                55.51          1.27        1.6554    1   3   4         6
                56.64          1.44        1.6251    3   1   5         6
                58.69          9.68        1.5730    2   0  14         3
                59.99          1.22        1.5420    4   0   1         3
                61.36         15.82        1.5110    2   2   9         6
                61.78          4.47        1.5016    4   0   4         3
                62.84          5.99        1.4789    0   4   5         3
                65.69          2.21        1.4214    0   0  18         1
                66.34          1.10        1.4090    2   3   2         6
                67.31          1.04        1.3910    0   4   8         3
                69.47          1.08        1.3531    2   0  17         3
                78.75          1.75        1.2152    4   0  13         3
                81.60          1.34        1.1798    0   4  14         3
                87.81          2.78        1.1116    2   2  18         6
================================================================================
       XPOW Copyright 1993 Bob Downs, Ranjini Swaminathan and Kurt Bartelmehs
  For reference, see Downs et al. (1993) American Mineralogist 78, 1104-1107.
_END_
      Hatrurite
      Nishi F, Takeuchi Y, Maki I
      Zeitschrift fur Kristallographie 172 (1985) 297-314
      Tricalcium silicate Ca3O[SiO4]: The monoclinic superstructure
      Locality: synthetic
      _database_code_amcsd 0010938

_chemical_formula_sum 'Ca27 Si9 O45'
_exptl_crystal_density_diffrn      3.182
      CELL PARAMETERS:  33.0830  7.0270 18.4990   90.000   94.120   90.000
      SPACE GROUP: Cm
      X-RAY WAVELENGTH:     1.541838
      MAX. ABS. INTENSITY / VOLUME**2:      7.599550300
               2-THETA      INTENSITY    D-SPACING   H   K   L   Multiplicity
                14.91          4.54        5.9410    4   0   2         1
                14.96          9.56        5.9217    3   1   0         2
                16.12          1.08        5.4996    6   0   0         1
                16.20          2.38        5.4725    1   1   2         2
                22.98          3.05        3.8705   -8   0   2         1
                23.06          5.00        3.8569   -1   1   4         2
                25.24          3.77        3.5288    7   1   2         2
                25.35          2.13        3.5135    0   2   0         2
                28.14          2.39        3.1716   -6   0   5         1
                29.39         34.00        3.0385   10   0   2         1
                29.54         77.91        3.0242    4   2   2         2
                30.08         10.29        2.9705    8   0   4         1
                30.18         20.43        2.9608    6   2   0         2
                32.32        100.00        2.7702   -6   0   6         1
                32.56         44.30        2.7498   12   0   0         1
                32.73         85.37        2.7362    2   2   4         2
                33.28          1.68        2.6925  -11   1   2         2
                33.35          1.88        2.6870    3   1   6         2
                33.40          2.65        2.6830   -4   2   4         2
                33.63          1.08        2.6647   -8   2   1         2
                34.42         41.17        2.6055    6   0   6         1
                34.48         80.36        2.6015   -8   2   2         2
                36.74          5.04        2.4465   -6   0   7         1
                38.75          5.57        2.3240  -14   0   2         1
                38.92         15.50        2.3140    0   2   6         2
                38.94          1.91        2.3131    6   0   7         1
                39.02          1.25        2.3085   -9   1   6         2
                39.14          1.23        2.3017   11   1   4         2
                39.20          1.05        2.2983   10   2   2         2
                39.33          1.55        2.2910    3   3   0         2
                39.51          2.03        2.2810  -10   2   3         2
                41.40          4.99        2.1812  -13   1   4         2
                41.40         15.00        2.1810    4   0   8         1
                41.42         31.99        2.1801  -10   2   4         2
                41.48          5.61        2.1768    1   1   8         2
                41.51          6.03        2.1754   -6   2   6         2
                41.70          5.13        2.1661    9   1   6         2
                41.71          6.37        2.1654   12   2   0         2
                41.72          1.40        2.1649  -12   2   1         2
                41.85          6.27        2.1586   -5   3   2         2
                43.32          1.02        2.0886   -1   3   4         2
                43.84          2.06        2.0651  -10   2   5         2
                45.77          3.91        1.9826   16   0   2         1
                45.82          1.33        1.9803   12   0   6         1
                45.98          3.83        1.9739    9   3   0         2
                46.01          6.79        1.9728    5   3   4         2
                46.95          7.34        1.9353  -16   0   4         1
                47.13         17.33        1.9285   -2   2   8         2
                49.72          3.42        1.8338   14   2   3         2
                49.74          2.02        1.8332   18   0   0         1
                50.00          5.45        1.8242    3   3   6         2
                50.13          3.67        1.8197  -12   2   6         2
                50.14          1.95        1.8193    2   0  10         1
                51.82         58.81        1.7644   14   2   4         2
                52.06         31.32        1.7567    0   4   0         2
