Repository: ludoleg/quantdatavision

# quantdatavision
Mining data visualization

Playing with cristallography and diffraction analysis

File: desktop/databases/Cement-Cu-difdata.txt (part 5 of 17)
      SPACE GROUP: P-1
      X-RAY WAVELENGTH:     1.541838
      MAX. ABS. INTENSITY / VOLUME**2:      7.930684349
               2-THETA      INTENSITY    D-SPACING   H   K   L   Multiplicity
                54.35          1.26        1.6880   14   2   5         2
                56.04          1.90        1.6409    8   0  10         1
                56.11          3.34        1.6391  -13   3   4         2
                56.18          1.27        1.6372    1   3   8         2
                56.57         13.67        1.6269  -18   0   6         1
                56.75         26.85        1.6222   -4   2  10         2
                56.90          1.15        1.6184  -14   2   7         2
                60.15         14.19        1.5383  -14   2   8         2
                60.18          8.16        1.5376    0   0  12         1
                60.64          1.94        1.5271   18   0   6         1
                60.91          3.22        1.5209   10   4   2         2
                61.30          1.45        1.5121    8   4   4         2
                62.02          1.17        1.4964  -20   2   1         2
                62.33         14.18        1.4896  -20   2   2         2
                62.47         18.12        1.4868    8   2  10         2
                62.54          4.40        1.4853   16   0   8         1
                62.62         17.34        1.4836   -6   4   6         2
                62.76         10.93        1.4804   12   4   0         2
                63.10          1.70        1.4734  -20   2   3         2
                63.56          4.35        1.4639   22   0   2         1
                63.91         11.19        1.4566    6   4   6         2
                64.16          1.39        1.4516   -1   3  10         2
                65.48          1.02        1.4255   -9   1  12         2
                67.64          6.40        1.3851  -12   0  12         1
                68.21          1.59        1.3749   24   0   0         1
                68.59          3.13        1.3681    4   4   8         2
                71.34          1.27        1.3221  -16   2  10         2
                72.56          1.02        1.3028   12   0  12         1
                72.69          2.06        1.3008  -16   4   4         2
                79.57          1.61        1.2047   -8   2  14         2
                80.37          2.29        1.1947   10   0  14         1
                80.46          5.09        1.1937  -18   4   6         2
                83.13          1.72        1.1620  -28   0   4         1
                83.56          5.16        1.1570    0   4  12         2
                83.96          1.23        1.1525   18   4   6         2
                84.28          1.16        1.1491    4   6   2         2
                85.37          3.41        1.1371   26   2   4         2
                85.64          3.58        1.1342   16   4   8         2
                85.93          4.16        1.1311    2   6   4         2
                86.46          3.75        1.1256   20   2  10         2
                86.55          3.31        1.1246   22   4   2         2
                86.90          4.24        1.1210   -8   6   2         2
                89.96          3.71        1.0906  -26   2   8         2
================================================================================
       XPOW Copyright 1993 Bob Downs, Ranjini Swaminathan and Kurt Bartelmehs
  For reference, see Downs et al. (1993) American Mineralogist 78, 1104-1107.
_END_
      Hatrurite
      O'Daniel H, Hellner E
      Neues Jahrbuch fur Mineralogie, Monatshefte 1950 (1950) 108-111
      Zur struktur von 3CaO*SiO2
      _database_code_amcsd 0014729

_chemical_formula_sum 'Ca9 Si3 O15'
_exptl_crystal_density_diffrn      3.153
      CELL PARAMETERS:   7.0780  7.0780 24.9400   90.000   90.000  120.000
      SPACE GROUP: R3m
      X-RAY WAVELENGTH:     1.541838
      MAX. ABS. INTENSITY / VOLUME**2:      16.75735946
               2-THETA      INTENSITY    D-SPACING   H   K   L   Multiplicity
                14.88        100.00        5.9526    1   0   1         3
                16.11         74.99        5.5010    0   1   2         3
                20.32         23.66        4.3711    1   0   4         3
                21.38          8.32        4.1567    0   0   6         1
                22.99         10.70        3.8689    0   1   5         3
                27.39          1.98        3.2562    1   1   3         6
                28.99          9.08        3.0803    1   0   7         3
                29.36         17.60        3.0420    0   2   1         3
                30.02          7.48        2.9763    2   0   2         3
                32.21          3.15        2.7788    0   1   8         3
                32.31         25.83        2.7711    0   0   9         1
                32.55         58.18        2.7505    0   2   4         3
                34.34         91.37        2.6113    2   0   5         3
                38.76          1.22        2.3235    0   2   7         3
                39.05          2.39        2.3069    2   1   1         6
                39.56          3.79        2.2778    1   2   2         6
                41.31         50.75        2.1856    2   0   8         3
                41.38          1.33        2.1818    1   1   9         6
                41.58          1.65        2.1717    2   1   4         6
                42.51          1.82        2.1265    0   1  11         3
                43.55          1.40        2.0783    0   0  12         1
                44.33          1.05        2.0432    3   0   0         3
                45.73          1.44        1.9842    0   3   3         3
                45.73          1.14        1.9842    3   0   3         3
                46.97         14.60        1.9345    0   2  10         3
                49.72          1.89        1.8337    3   0   6         3
                49.80          1.24        1.8309    1   0  13         3
                50.04          1.45        1.8227    2   0  11         3
                50.96          2.17        1.7921    1   1  12         6
                51.66         62.33        1.7695    2   2   0         6
                53.57          1.09        1.7107    0   1  14         3
                54.07          2.32        1.6961    1   3   1         6
                54.47          2.06        1.6845    3   1   2         6
                56.07          1.12        1.6402    1   3   4         6
                56.60         14.31        1.6262    0   2  13         3
                60.07          4.70        1.5402    2   0  14         3
                60.53          1.39        1.5295    4   0   1         3
                61.37          1.28        1.5107    1   0  16         3
                62.25         14.23        1.4914    2   2   9         6
                62.40          6.06        1.4881    4   0   4         3
                63.51          9.76        1.4649    0   4   5         3
                66.61          3.95        1.4040    3   2   1         6
                66.96          6.27        1.3974    2   3   2         6
                67.40          3.83        1.3894    0   2  16         3
                67.61          4.93        1.3856    0   0  18         1
                68.19          6.27        1.3753    0   4   8         3
                68.39          2.32        1.3718    3   2   4         6
                69.44          1.60        1.3535    2   3   5         6
                69.81          1.44        1.3473    2   2  12         6
                71.27          1.11        1.3233    2   0  17         3
                72.22          3.30        1.3081    3   2   7         6
                72.38          2.28        1.3057    4   0  10         3
                78.38          1.07        1.2201    5   0   2         3
                80.16          3.47        1.1973    4   0  13         3
                80.35          1.06        1.1951    2   3  11         6
                83.15          1.41        1.1617    0   4  14         3
                83.74          1.44        1.1551    2   0  20         3
                85.20          1.37        1.1389    2   4   4         6
                86.19          2.04        1.1284    4   2   5         6
                89.73          1.31        1.0928    4   0  16         3
                89.93          9.12        1.0909    2   2  18         6
================================================================================
       XPOW Copyright 1993 Bob Downs, Ranjini Swaminathan and Kurt Bartelmehs
  For reference, see Downs et al. (1993) American Mineralogist 78, 1104-1107.
_END_
      Alite
      De la Torre A G, De Vera R N, Cuberos A J M, Aranda M A G
      Cement and Concrete Research 38 (2008) 1261-1269
      Crystal structure of low magnesium-content alite:
      applicationto Rietveld quantitative phase analysis
      Locality: synthetic
      _database_code_amcsd 0017753

_chemical_formula_sum 'Ca3 Si O5'
_exptl_crystal_density_diffrn      3.150
      CELL PARAMETERS:  11.6389 14.1716 13.6434  104.982   94.622   90.107
      SPACE GROUP: P-1
      X-RAY WAVELENGTH:     1.541838
      MAX. ABS. INTENSITY / VOLUME**2:      6.933754873
               2-THETA      INTENSITY    D-SPACING   H   K   L   Multiplicity
                 6.46          2.59       13.6861    0   1   0         2
                 7.62          1.77       11.5978    1   0   0         2
                11.36          2.60        7.7878    1  -1   1         2
                12.54          3.59        7.0605   -1   1   1         2
                12.94          2.09        6.8394    0  -2   1         2
                14.88          1.84        5.9554   -1   2   0         2
                14.90          1.01        5.9462   -1  -1   2         2
                14.94          7.13        5.9316   -1   0   2         2
                15.28          1.24        5.7989    2   0   0         2
                16.08          2.47        5.5108    0   2   1         2
                16.10          1.88        5.5052    0  -2   2         2
                16.42          1.17        5.3991    0   1   2         2
                17.57          1.26        5.0483   -1   1   2         2
                17.95          2.20        4.9408   -2   1   1         2
                21.59          1.57        4.1155   -2   1   2         2
                21.78          2.19        4.0812   -1  -3   2         2
                22.90          7.04        3.8828    1   2   2         2
                22.91          3.98        3.8820    1  -2   3         2
                24.25          1.85        3.6701    0  -3   3         2
                24.66          2.08        3.6099   -3   1   1         2
                25.14          2.51        3.5429    0  -4   1         2
                25.23          2.18        3.5303   -2   2   2         2
                25.27          1.83        3.5240   -2  -2   3         2
                25.35          1.20        3.5131   -2  -3   2         2
                25.74          1.46        3.4609   -3   0   2         2
                26.18          1.12        3.4045    2  -3   2         2
                27.30          1.08        3.2666   -3   1   2         2
                29.34         35.40        3.0441   -1   4   1         2
                29.39         31.47        3.0392   -1  -4   3         2
                29.51         37.45        3.0265   -3   0   3         2
                30.01         11.50        2.9777   -2   4   0         2
                30.07         11.46        2.9720   -2  -4   2         2
                30.13         11.52        2.9658   -2   0   4         2
                31.94          1.44        2.8019   -4   1   1         2
                32.15        100.00        2.7842    3   0   3         2
                32.49         51.87        2.7554    0   4   2         2
                32.53         45.61        2.7526    0  -4   4         2
                32.70         41.89        2.7387   -4   0   2         2
                33.21          2.59        2.6975    0  -2   5         2
                33.32          1.57        2.6890   -4  -2   1         2
                33.35          1.07        2.6864    4   1   1         2
                33.93          1.63        2.6421   -4   1   2         2
                34.30         42.75        2.6143    3  -4   1         2
                34.36         47.62        2.6097   -3  -4   1         2
                34.37         35.97        2.6094   -1   0   5         2
                34.86          1.50        2.5738    4   0   2         2
                34.93          1.13        2.5684    1  -5   3         2
                35.04          2.68        2.5608   -1  -3   5         2
                36.59          4.67        2.4559    3  -1   4         2
                36.63          1.68        2.4531    2   5   0         2
                37.39          1.63        2.4050    3   0   4         2
                37.71          1.50        2.3855   -1  -4   5         2
                38.24          1.02        2.3535   -3   3   3         2
                38.58          1.45        2.3337    3  -3   4         2
                38.64          9.63        2.3301    1   4   3         2
                38.66          1.10        2.3290    4   0   3         2
                38.66          8.34        2.3289    1  -4   5         2
                38.85         10.49        2.3178   -5   0   1         2
                39.10          2.68        2.3036   -3   4   2         2
                39.19          1.18        2.2988   -3  -4   4         2
                39.21          1.01        2.2976    4   3   1         2
                39.23          1.41        2.2966   -3  -2   5         2
                39.28          1.03        2.2936   -5  -1   1         2
                39.53          1.91        2.2799   -2  -5   4         2
                39.56          1.14        2.2781    5   1   0         2
                40.23          1.01        2.2419   -4  -4   1         2
                40.63          1.39        2.2203    4  -3   3         2
                41.13          1.97        2.1944   -5   1   2         2
                41.22         14.58        2.1899    4  -4   2         2
                41.23          4.84        2.1897    3  -4   4         2
                41.24          1.50        2.1889    1   2   5         2
                41.24         18.60        2.1889    0   0   6         2
                41.25          4.16        2.1884    3   4   2         2
                41.26          1.74        2.1880    1  -2   6         2
                41.29         12.46        2.1867    4   4   0         2
                41.35          3.24        2.1833    5  -2   1         2
                41.40          2.83        2.1812    5   2   0         2
                41.51          3.02        2.1754    2  -6   2         2
                41.56          2.77        2.1731   -2  -6   1         2
                41.64          1.67        2.1690   -4   4   1         2
                41.65          3.22        2.1682   -2   2   5         2
                41.70          4.06        2.1661   -2  -2   6         2
                41.73          2.66        2.1646   -4  -4   3         2
                42.36          1.32        2.1336   -5  -1   3         2
                43.08          1.19        2.0996   -1  -4   6         2
                43.56          3.76        2.0779   -1   5   3         2
                44.74          1.11        2.0256   -2  -4   6         2
                45.09          1.19        2.0109   -2   1   6         2
                45.52          1.06        1.9926   -5  -1   4         2
                45.65          1.06        1.9871   -2   3   5         2
                45.68          2.20        1.9862   -1   6   2         2
                45.70          1.99        1.9851   -3   6   0         2
                45.75          3.54        1.9833   -1  -6   5         2
                45.80          1.30        1.9813   -3  -6   3         2
                45.90          1.27        1.9772   -3   0   6         2
                45.97          2.66        1.9742   -5   0   4         2
                46.79          8.34        1.9414    2   4   4         2
                46.80          9.72        1.9410    2  -4   6         2
                47.01         10.14        1.9330    6   0   0         2
                49.63          2.99        1.8369    0   6   3         2
                49.68          1.78        1.8351    0  -6   6         2
                49.71          1.00        1.8340    1   5   4         2
                49.89          2.59        1.8281    1   0   7         2
                49.90          2.22        1.8276    5  -4   3         2
                49.95          1.31        1.8258   -6   0   3         2
                49.96          2.25        1.8255    5   4   1         2
                51.60         36.39        1.7714    0  -8   2         2
                51.79         32.84        1.7651   -4   4   4         2
                51.89         31.47        1.7620   -4  -4   6         2
                55.82          2.07        1.6469    5  -6   2         2
                55.90          2.11        1.6447   -1   0   8         2
                55.92          1.99        1.6441   -5  -6   1         2
                56.35         15.27        1.6327    3   4   5         2
                56.35         14.74        1.6327    3  -4   7         2
                56.57         13.13        1.6269    7   0   1         2
                59.82          8.18        1.5459    2   0   8         2
                59.87          7.76        1.5450    6  -4   4         2
                59.93          8.32        1.5436    6   4   2         2
                60.50          1.50        1.5302   -3   8   1         2
                60.63          1.74        1.5274   -3  -8   5         2
                60.86          1.04        1.5221   -2   8   2         2
                60.97          1.01        1.5196   -2  -8   6         2
                62.08          8.51        1.4950    3  -8   5         2
                62.12          6.90        1.4942    3   8   1         2
                62.20          8.01        1.4925   -1   4   7         2
                62.27          7.56        1.4911   -1  -4   9         2
                62.36          8.66        1.4890   -7   4   1         2
                62.37          4.89        1.4888   -4   8   0         2
                62.47          8.53        1.4867   -7  -4   3         2
                62.50          5.30        1.4860   -4  -8   4         2
                62.65          5.25        1.4829   -4   0   8         2
                63.42          5.33        1.4666   -1   8   3         2
                63.52          5.37        1.4646   -1  -8   7         2
                63.86          6.48        1.4576   -7   0   5         2
                64.17          1.01        1.4513    2   5   6         2
                66.35          1.09        1.4088    5  -8   1         2
                66.50          1.03        1.4061   -5  -8   3         2
                67.25          6.13        1.3921    6   0   6         2
                68.05          1.79        1.3777    0   8   4         2
                68.13          2.04        1.3763    0  -8   8         2
                72.28          1.37        1.3071    6  -8   2         2
                72.43          1.28        1.3048   -6  -8   2         2
                79.23          1.19        1.2090    9   0   3         2
                80.01          2.64        1.1992    7  -8   3         2
                80.11          2.41        1.1979   -1   0  11         2
                80.16          2.42        1.1973   -7  -8   1         2
                82.86          2.86        1.1651    2   8   6         2
                82.91          2.42        1.1645    2  -8  10         2
                83.40          2.38        1.1589  -10   0   2         2
                85.06          2.60        1.1405    0  12   0         2
                85.11          2.31        1.1399    0 -12   6         2
                85.28          2.01        1.1381   -4   8   6         2
                85.47          2.19        1.1360   -4  -8  10         2
                85.61          1.96        1.1346   -8   4   6         2
                85.74          1.64        1.1331   -8  -4   8         2
                86.04          2.36        1.1300    3 -12   3         2
                86.14          2.46        1.1289   -3 -12   3         2
                86.35          2.49        1.1267   -7   8   3         2
                86.46          1.58        1.1256   -5   4   9         2
                86.57          2.56        1.1244   -7  -8   7         2
                86.58          1.68        1.1243   -5  -4  11         2
                89.52          2.41        1.0949    6  -8   8         2
                89.56          2.09        1.0944    2   4  10         2
                89.58          2.07        1.0942    6   8   4         2
                89.61          2.03        1.0940    2  -4  12         2
                89.85          2.53        1.0917   10  -4   2         2
                89.96          2.42        1.0906   10   4   0         2
================================================================================
       XPOW Copyright 1993 Bob Downs, Ranjini Swaminathan and Kurt Bartelmehs
  For reference, see Downs et al. (1993) American Mineralogist 78, 1104-1107.
_END_
      Kuzelite
      Allmann R
      Neues Jahrbuch fur Mineralogie, Monatshefte 1977 (1977) 136-144
      Refinement of the hybrid layer structure [Ca2Al(OH)6]+*[1/2SO4*3H2O]-
      Note: z(Wat1) adjusted to match reported bond lengths
      _database_code_amcsd 0014757

_chemical_formula_sum 'Ca2 Al O11 H12 S.5'
_exptl_crystal_density_diffrn      2.015
      CELL PARAMETERS:   5.7586  5.7586 26.7946   90.000   90.000  120.000
      SPACE GROUP: R-3
      X-RAY WAVELENGTH:     1.541838
      MAX. ABS. INTENSITY / VOLUME**2:      15.71323840
               2-THETA      INTENSITY    D-SPACING   H   K   L   Multiplicity
                 9.90        100.00        8.9315    0   0   3         2
                18.09          3.09        4.9029    1   0   1         6
                19.88         28.89        4.4658    0   0   6         2
                22.22         34.37        4.0002    1   0   4         6
                24.38          2.47        3.6508    0   1   5         6
                31.06         25.63        2.8793    1   1   0         6
                32.19          1.41        2.7805    0   1   8         6
                32.68          9.30        2.7404    2  -1   3         6
                36.66         16.90        2.4514    2   0   2         6
                37.15         22.84        2.4199    2  -1   6         6
                38.13          6.92        2.3604    1   0  10         6
                38.52          8.14        2.3369    0   2   4         6
                39.88          2.62        2.2608    2   0   5         6
                40.39          2.10        2.2329    0   0  12         2
                41.25          8.17        2.1887    0   1  11         6
                43.31          1.23        2.0893    0   2   7         6
                43.74          2.97        2.0697    1   1   9         6
                43.74         13.80        2.0697    2  -1   9         6
                45.34          5.00        2.0001    2   0   8         6
                47.75          5.27        1.9048    1   0  13         6
                48.79          1.56        1.8666   -1   3   2         6
                49.96         11.48        1.8254    0   2  10         6
                50.29          3.40        1.8145    3  -1   4         6
                51.81          1.72        1.7645    2  -1  12         6
                55.26         10.16        1.6624    3   0   0         6
                55.98          1.42        1.6427    1   2   8         6
                56.29          2.64        1.6343    0   3   3         6
                56.29          2.68        1.6343    3   0   3         6
                58.06          3.17        1.5887    0   2  13         6
                58.10          1.14        1.5875    1   0  16         6
                59.32          2.40        1.5579    0   3   6         6
                60.01          2.61        1.5417    3  -1  10         6
                60.01          1.17        1.5417    2   1  10         6
                62.28          1.80        1.4907    1   2  11         6
                64.75          3.92        1.4397    2   2   0         6
                67.32          3.00        1.3910    2   1  13         6
                67.32          1.28        1.3910    3  -1  13         6
                67.36          1.62        1.3902    0   2  16         6
                68.48          1.45        1.3702    2   2   6         6
                69.23          1.58        1.3570    1   0  19         6
                69.38          1.68        1.3546    1   3   4         6
                76.02          1.44        1.2519    2   1  16         6
                79.72          1.15        1.2028    4  -1  11         6
                82.73          1.18        1.1665    2  -1  21         6
                86.11          1.07        1.1292    2   1  19         6
================================================================================
       XPOW Copyright 1993 Bob Downs, Ranjini Swaminathan and Kurt Bartelmehs
  For reference, see Downs et al. (1993) American Mineralogist 78, 1104-1107.
_END_
      CaAl2(OH)8(H2O)2*1.84H2O
      Guirado F, Gali S, Chinchon S, Rius J
      Angewandte Chemie 37 (1998) 72-75
      Crystal structure solution of hydrated high-alumina cement
      from X-ray powder diffraction data
      _database_code_amcsd 0017822

_chemical_formula_sum 'Ca Al2 O11.84 H15.68'
_exptl_crystal_density_diffrn      1.549
      CELL PARAMETERS:  16.3870 16.3870  8.2790   90.000   90.000  120.000
      SPACE GROUP: P6_3/m
      X-RAY WAVELENGTH:     1.541838
      MAX. ABS. INTENSITY / VOLUME**2:      45.04265534
               2-THETA      INTENSITY    D-SPACING   H   K   L   Multiplicity
                 6.23        100.00       14.1916    1   0   0         6
                12.38         18.45        7.1511    1   0   1        12
                12.47          5.71        7.0958    2   0   0         6
                16.53          1.09        5.3639    2   1   0         6
                18.76          2.30        4.7305    3   0   0         6
                19.72          1.43        4.5017    1   2   1        12
                21.47          1.35        4.1395    0   0   2         2
                24.09          1.35        3.6947    1   1   2        12
                25.05          1.93        3.5547    1   3   1        12
                27.39          1.04        3.2558    3   2   0         6
                31.36          1.16        2.8524    1   3   2        12
                35.07          1.28        2.5591    2   3   2        12
                36.23          1.04        2.4797    4   1   2        12
                38.04          1.03        2.3653    6   0   0         6
                38.46          1.03        2.3409    5   0   2        12
                39.90          1.06        2.2596    3   1   3        12
                41.45          1.12        2.1783    4   0   3        12
                42.96          1.51        2.1052    3   2   3        12
                46.80          1.04        1.9412    3   3   3        12
================================================================================
       XPOW Copyright 1993 Bob Downs, Ranjini Swaminathan and Kurt Bartelmehs
  For reference, see Downs et al. (1993) American Mineralogist 78, 1104-1107.
_END_
      Stratlingite
      Rinaldi R, Sacerdoti M, Passaglia E
      European Journal of Mineralogy 2 (1990) 841-849
      Stratlingite: crystal structure, chemistry, and a reexamination
      of its polytype vertumnite
      _database_code_amcsd 0006404

_chemical_formula_sum 'Al2.11 Ca2 Si1.11 O16.25 H16.5'
_exptl_crystal_density_diffrn      2.053
      CELL PARAMETERS:   5.7450  5.7450 37.7700   90.000   90.000  120.000
      SPACE GROUP: R-3m
      X-RAY WAVELENGTH:     1.541838
      MAX. ABS. INTENSITY / VOLUME**2:      9.649707997
               2-THETA      INTENSITY    D-SPACING   H   K   L   Multiplicity
                 7.02        100.00       12.5900    0   0   3         2
                14.07         25.95        6.2950    0   0   6         2
                17.98          6.96        4.9327    1   0   1         6
                18.44          4.90        4.8112    0   1   2         6
                20.17         16.63        4.4017    1   0   4         6
                21.17         48.20        4.1967    0   0   9         2
                21.38         23.53        4.1551    0   1   5         6
                24.33          1.26        3.6577    1   0   7         6
                26.02          6.16        3.4247    0   1   8         6
                31.14         45.05        2.8725    1   1   0         6
                31.66          1.39        2.8260    0   1  11         6
                34.32         12.71        2.6133    1   1   6        12
                35.66          2.21        2.5180    0   0  15         2
                35.79          9.36        2.5089    1   0  13         6
                36.19         15.03        2.4823    0   2   1         6
                37.38         13.39        2.4056    0   2   4         6
                37.94          4.80        2.3716    0   1  14         6
                37.96          7.77        2.3704    1   1   9        12
                38.08          8.52        2.3628    2   0   5         6
                42.38          6.54        2.1327    1   0  16         6
                42.61         10.64        2.1217    1   1  12        12
                43.56          4.63        2.0775    0   2  10         6
                44.67          8.83        2.0287    0   1  17         6
                45.00          3.03        2.0145    2   0  11         6
                48.05          8.43        1.8935    1   1  15        12
                48.16          5.62        1.8896    0   2  13         6
                49.42          4.20        1.8443    2   1   4        12
                49.86         11.03        1.8288    2   0  14         6
                49.98          1.34        1.8248    1   2   5        12
                50.76          2.48        1.7986    0   0  21         2
                55.40         13.35        1.6584    3   0   0         6
                55.45          3.66        1.6571    2   0  17         6
                55.92          1.70        1.6442    0   3   3         6
                55.92          1.85        1.6442    3   0   3         6
                57.46          1.74        1.6037    0   3   6         6
                57.46          2.66        1.6037    3   0   6         6
                58.46          2.48        1.5787    2   1  13        12
                59.26          1.60        1.5594    0   1  23         6
                59.96          3.39        1.5427    1   2  14        12
                59.98          1.13        1.5424    0   3   9         6
                59.98          1.80        1.5424    3   0   9         6
                61.66          1.49        1.5042    2   0  20         6
                63.22          1.07        1.4708    2   1  16        12
                64.93          6.77        1.4362    2   2   0         6
                64.97          5.13        1.4354    1   2  17        12
                67.12          1.05        1.3945    0   1  26         6
                67.91          2.54        1.3802    1   1  24        12
                68.46          1.65        1.3705    2   0  23         6
                69.13          3.38        1.3589    2   2   9        12
                70.70          1.20        1.3325    1   2  20        12
                75.45          1.41        1.2600    0   1  29         6
                76.41          1.02        1.2465    1   3  13        12
                77.11          1.81        1.2369    1   2  23        12
                82.24          1.00        1.1722    3   1  17        12
                84.22          1.03        1.1496    1   2  26        12
================================================================================
       XPOW Copyright 1993 Bob Downs, Ranjini Swaminathan and Kurt Bartelmehs
  For reference, see Downs et al. (1993) American Mineralogist 78, 1104-1107.
_END_
      Gibbsite
      Saalfeld H, Wedde M
      Zeitschrift fur Kristallographie 139 (1974) 129-135
      Refinement of the crystal structure of gibbsite, Al(OH)3
      Locality: Langesundfjord, Norway
      _database_code_amcsd 0010761

_chemical_formula_sum 'Al O3 H3'
_exptl_crystal_density_diffrn      2.421
      CELL PARAMETERS:   8.6840  5.0780  9.7360   90.000   94.540   90.000
      SPACE GROUP: P2_1/n
      X-RAY WAVELENGTH:     1.541838
      MAX. ABS. INTENSITY / VOLUME**2:      13.10403367
               2-THETA      INTENSITY    D-SPACING   H   K   L   Multiplicity
                18.28        100.00        4.8527    0   0   2         2
                20.27         35.12        4.3800    1   1   0         4
                20.52         16.84        4.3284    2   0   0         2
                26.49          6.01        3.3652   -2   0   2         2
                26.87         10.57        3.3182   -1   1   2         4
                27.98          7.99        3.1886    1   1   2         4
                28.70          3.65        3.1102    2   0   2         2
                36.37          7.32        2.4705   -3   1   1         4
                36.58         13.02        2.4563    0   2   1         4
                37.05          2.99        2.4264    0   0   4         2
                37.64         19.43        2.3895    3   1   1         4
                39.28          4.66        2.2939   -3   1   2         4
                40.08          7.09        2.2497    0   2   2         4
                41.65          9.45        2.1685    3   1   2         4
                41.83          1.24        2.1594   -1   1   4         4
                44.13         15.12        2.0521   -3   1   3         4
                45.41         11.36        1.9973    0   2   3         4
                46.15          1.49        1.9668    2   2   2         4
                47.36          7.65        1.9196    3   1   3         4
                50.50         13.46        1.8074   -3   1   4         4
                52.14         12.27        1.7542    0   2   4         4
                52.64          1.12        1.7387   -1   2   4         4
                53.92          1.18        1.7004    1   2   4         4
                54.38         12.20        1.6871    3   1   4         4
                54.54          1.25        1.6826   -4   0   4         2
                55.38          2.66        1.6591   -2   2   4         4
                56.13          1.11        1.6387    5   1   0         4
                57.84          2.43        1.5943    2   2   4         4
                58.04          1.02        1.5891   -5   1   2         4
                58.55          2.04        1.5764    2   3   0         4
                59.44          1.10        1.5551    4   0   4         2
                63.74          9.57        1.4600    3   3   0         4
                64.60          5.45        1.4428    6   0   0         2
                66.08          3.16        1.4139   -6   0   2         2
                66.09          3.78        1.4138   -3   3   2         4
                66.60          5.05        1.4042   -3   1   6         4
                67.76          1.84        1.3829    3   3   2         4
                68.82          3.44        1.3642    0   2   6         4
                70.65          1.62        1.3333    4   3   0         4
                71.05          1.03        1.3268   -2   2   6         4
                71.54          3.07        1.3188    3   1   6         4
                76.12          1.39        1.2505   -3   1   7         4
                78.62          1.12        1.2169    0   2   7         4
                78.91          1.79        1.2132    0   0   8         2
                80.37          1.24        1.1947    6   2   2         4
                81.62          1.18        1.1796    3   1   7         4
                84.46          1.51        1.1470   -6   2   4         4
                86.53          1.30        1.1248    0   4   4         4
================================================================================
       XPOW Copyright 1993 Bob Downs, Ranjini Swaminathan and Kurt Bartelmehs
  For reference, see Downs et al. (1993) American Mineralogist 78, 1104-1107.
_END_
      Akermanite
      Mokeeva V, Makarov E
      Geokhimiya 10 (1979) 1541-1544
      Isomorph in melilites: refining of crystal structure
      of akermanite and intermediate melilite
      Locality: Capo di Bove, Italy
      _database_code_amcsd 0017811

_chemical_formula_sum '(Ca1.5 Na.5) Mg.39 Al.41 Fe.16 Si2 O7'
_exptl_crystal_density_diffrn      2.953
      CELL PARAMETERS:   7.7600  7.7600  5.0290   90.000   90.000   90.000
      SPACE GROUP: P-42_1m
      X-RAY WAVELENGTH:     1.541838
      MAX. ABS. INTENSITY / VOLUME**2:      20.64336227
               2-THETA      INTENSITY    D-SPACING   H   K   L   Multiplicity
                16.15          5.74        5.4871    1   1   0         4
                17.64          8.09        5.0290    0   0   1         2
                21.05          6.04        4.2203    1   0   1         8
                24.00         15.20        3.7074    1   1   1         4
                25.67          6.95        3.4704    2   1   0         8
                29.07         23.42        3.0720    2   0   1         8
                31.32        100.00        2.8563    2   1   1         8
                32.64          4.56        2.7436    2   2   0         4
                35.71          2.29        2.5145    0   0   2         2
                36.62         18.36        2.4539    3   1   0         8
                37.34          7.34        2.4085    2   2   1         4
                37.60          8.00        2.3921    1   0   2         8
                39.16          8.30        2.3002    3   0   1         8
                39.42          3.20        2.2859    1   1   2         4
                40.92          1.88        2.2054    3   1   1         8
                44.50         10.80        2.0362    2   1   2         8
                45.86          2.66        1.9787    3   2   1         8
                46.83          6.18        1.9400    4   0   0         4
                48.36          5.15        1.8821    4   1   0         8
                49.15          3.88        1.8537    2   2   2         4
                49.86          8.89        1.8290    3   3   0         4
                51.87          7.30        1.7627    4   1   1         8
                52.08         23.36        1.7562    3   1   2         8
                52.76          7.41        1.7352    4   2   0         8
                53.29          3.13        1.7189    3   3   1         4
                56.07          1.51        1.6403    4   2   1         8
                56.26          2.51        1.6351    3   2   2         8
                57.48          2.11        1.6032    1   1   3         4
