Repository: ludoleg/quantdatavision

# quantdatavision
Mining data visualization

Playing with cristallography and diffraction analysis

File: desktop/databases/Cement-Cu-difdata.txt (part 6 of 17)
      SPACE GROUP: P-1
      X-RAY WAVELENGTH:     1.541838
      MAX. ABS. INTENSITY / VOLUME**2:      7.930684349
               2-THETA      INTENSITY    D-SPACING   H   K   L   Multiplicity
                60.13          1.42        1.5389    2   0   3         8
                61.42          5.21        1.5095    2   1   3         8
                62.83          1.02        1.4791    3   3   2         4
                63.91          2.91        1.4566    5   1   1         8
                65.22          5.06        1.4305    2   2   3         4
                65.34          1.46        1.4282    4   2   2         8
                66.46          2.34        1.4068    3   0   3         8
                67.63         10.24        1.3853    5   2   1         8
                67.69          1.71        1.3842    3   1   3         8
                68.39          3.75        1.3718    4   4   0         4
                71.26          1.93        1.3234    4   4   1         4
                71.43          1.40        1.3207    4   3   2         8
                73.18          3.61        1.2933    6   0   0         4
                75.64          1.30        1.2572    0   0   4         2
                76.03          4.57        1.2518    4   1   3         8
                76.14          1.23        1.2502    5   2   2         8
                77.13          1.48        1.2366    6   1   1         8
                77.19          1.94        1.2358    3   3   3         4
                79.61          1.06        1.2042    4   4   2         4
                80.59          2.15        1.1920    6   2   1         8
                81.74          2.36        1.1782    5   4   1         8
                81.90          1.19        1.1762    5   3   2         8
                84.18          2.21        1.1501    6   0   2         8
                84.83          1.19        1.1430    2   2   4         4
                85.21          1.54        1.1389    4   3   3         8
                85.96          1.64        1.1308    3   0   4         8
                86.34          2.82        1.1268    5   1   3         8
                87.10          2.05        1.1189    3   1   4         8
                89.74          1.55        1.0928    5   2   3         8
================================================================================
       XPOW Copyright 1993 Bob Downs, Ranjini Swaminathan and Kurt Bartelmehs
  For reference, see Downs et al. (1993) American Mineralogist 78, 1104-1107.
_END_
      Akermanite
      Mokeeva V, Makarov E
      Geokhimiya 10 (1979) 1541-1544
      Isomorph in melilites: refining of crystal structure
      of akermanite and intermediate melilite
      Locality: Capo di Bove, Italy
      _database_code_amcsd 0017812

_chemical_formula_sum '(Ca1.96 Na.04) Mg.24 Al.66 Fe.12 Si1.3 O7'
_exptl_crystal_density_diffrn      2.840
      CELL PARAMETERS:   7.7380  7.7380  5.0450   90.000   90.000   90.000
      SPACE GROUP: P-42_1m
      X-RAY WAVELENGTH:     1.541838
      MAX. ABS. INTENSITY / VOLUME**2:      21.68398521
               2-THETA      INTENSITY    D-SPACING   H   K   L   Multiplicity
                16.20         15.69        5.4716    1   1   0         4
                21.02          2.81        4.2261    1   0   1         8
                22.99          4.96        3.8690    2   0   0         4
                23.99          9.18        3.7090    1   1   1         4
                25.74          2.55        3.4605    2   1   0         8
                29.09         13.34        3.0701    2   0   1         8
                31.35        100.00        2.8537    2   1   1         8
                32.73          2.41        2.7358    2   2   0         4
                35.59          1.84        2.5225    0   0   2         2
                36.73         11.18        2.4470    3   1   0         8
                37.39          8.42        2.4049    2   2   1         4
                37.50          7.11        2.3983    1   0   2         8
                39.23          9.48        2.2966    3   0   1         8
                39.33          3.76        2.2908    1   1   2         4
                40.99          2.55        2.2017    3   1   1         8
                42.79          2.17        2.1131    2   0   2         8
                44.44         10.92        2.0384    2   1   2         8
                45.95          2.23        1.9749    3   2   1         8
                46.97          9.51        1.9345    4   0   0         4
                48.51          5.01        1.8767    4   1   0         8
                49.13          1.54        1.8545    2   2   2         4
                50.01         11.53        1.8239    3   3   0         4
                51.99          8.10        1.7590    4   1   1         8
                52.07         18.25        1.7564    3   1   2         8
                52.92          4.49        1.7303    4   2   0         8
                53.42          2.09        1.7152    3   3   1         4
                54.57          1.12        1.6817    0   0   3         2
                56.28          2.20        1.6346    3   2   2         8
                57.32          1.15        1.6075    1   1   3         4
                61.29          7.82        1.5125    2   1   3         8
                62.88          2.66        1.4780    3   3   2         4
                65.11          3.96        1.4326    2   2   3         4
                66.36          1.44        1.4087    3   0   3         8
                67.81         10.55        1.3820    5   2   1         8
                68.61          2.87        1.3679    4   4   0         4
                71.24          1.17        1.3237    3   2   3         8
                71.52          1.09        1.3191    4   3   2         8
                73.42          3.15        1.2897    6   0   0         4
                75.36          1.25        1.2613    0   0   4         2
                75.98          4.72        1.2524    4   1   3         8
                76.26          1.50        1.2485    5   2   2         8
                77.36          1.34        1.2335    6   1   1         8
                80.84          1.13        1.1890    6   2   1         8
                81.99          2.52        1.1752    5   4   1         8
                84.34          1.77        1.1483    6   0   2         8
                85.22          1.04        1.1388    4   3   3         8
                85.75          1.35        1.1330    3   0   4         8
                86.36          1.88        1.1266    5   1   3         8
                86.89          1.68        1.1211    3   1   4         8
                88.90          1.02        1.1008    6   2   2         8
                89.77          2.20        1.0924    5   2   3         8
================================================================================
       XPOW Copyright 1993 Bob Downs, Ranjini Swaminathan and Kurt Bartelmehs
  For reference, see Downs et al. (1993) American Mineralogist 78, 1104-1107.
_END_
      Akermanite
      Swainson I P, Dove M T, Schmahl W W, Putnis A
      Physics and Chemistry of Minerals 19 (1992) 185-195
      Neutron powder diffraction study of the akermanite-gehlenite
      solid solution series
      Sample: 50% Ak
      _database_code_amcsd 0007696

_chemical_formula_sum 'Ca2 Mg.46 Al.99 Si1.52 O7'
_exptl_crystal_density_diffrn      2.997
      CELL PARAMETERS:   7.7475  7.7475  5.0359   90.000   90.000   90.000
      SPACE GROUP: P-42_1m
      X-RAY WAVELENGTH:     1.541838
      MAX. ABS. INTENSITY / VOLUME**2:      19.26778671
               2-THETA      INTENSITY    D-SPACING   H   K   L   Multiplicity
                16.18          8.31        5.4783    1   1   0         4
                17.61          2.92        5.0359    0   0   1         2
                21.04          4.61        4.2223    1   0   1         8
                22.96          1.95        3.8737    2   0   0         4
                24.00         15.02        3.7075    1   1   1         4
                25.71          3.92        3.4648    2   1   0         8
                29.08         21.44        3.0704    2   0   1         8
                31.34        100.00        2.8544    2   1   1         8
                32.69          4.39        2.7392    2   2   0         4
                35.66          2.47        2.5180    0   0   2         2
                36.68         17.50        2.4500    3   1   0         8
                37.37          6.90        2.4062    2   2   1         4
                37.56          7.29        2.3947    1   0   2         8
                39.20          7.23        2.2980    3   0   1         8
                39.38          3.01        2.2879    1   1   2         4
                40.97          1.28        2.2031    3   1   1         8
                44.48          9.47        2.0369    2   1   2         8
                45.92          2.12        1.9764    3   2   1         8
                46.91          6.37        1.9369    4   0   0         4
                48.44          3.22        1.8790    4   1   0         8
                49.15          2.70        1.8537    2   2   2         4
                49.94          7.72        1.8261    3   3   0         4
                51.94          6.01        1.7605    4   1   1         8
                52.08         17.23        1.7559    3   1   2         8
                52.85          5.32        1.7324    4   2   0         8
                53.37          2.14        1.7167    3   3   1         4
                56.28          1.53        1.6345    3   2   2         8
                57.41          1.64        1.6050    1   1   3         4
                61.37          4.35        1.5107    2   1   3         8
                64.01          1.68        1.4546    5   1   1         8
                65.18          3.53        1.4313    2   2   3         4
                65.39          1.12        1.4272    4   2   2         8
                66.43          1.67        1.4074    3   0   3         8
                67.66          1.21        1.3848    3   1   3         8
                67.74          6.63        1.3833    5   2   1         8
                68.51          2.59        1.3696    4   4   0         4
                71.37          1.06        1.3216    4   4   1         4
                73.32          2.30        1.2912    6   0   0         4
                76.02          2.36        1.2519    4   1   3         8
                81.88          1.14        1.1765    5   4   1         8
                84.28          1.03        1.1490    6   0   2         8
                86.37          1.57        1.1265    5   1   3         8
                87.02          1.09        1.1198    3   1   4         8
================================================================================
       XPOW Copyright 1993 Bob Downs, Ranjini Swaminathan and Kurt Bartelmehs
  For reference, see Downs et al. (1993) American Mineralogist 78, 1104-1107.
_END_
      Akermanite
      Swainson I P, Dove M T, Schmahl W W, Putnis A
      Physics and Chemistry of Minerals 19 (1992) 185-195
      Neutron powder diffraction study of the akermanite-gehlenite
      solid solution series
      Sample: 75% Ak
      _database_code_amcsd 0007697

_chemical_formula_sum 'Ca2 Mg.71 Al.51 Si1.74 O7'
_exptl_crystal_density_diffrn      2.969
      CELL PARAMETERS:   7.7853  7.7853  5.0211   90.000   90.000   90.000
      SPACE GROUP: P-42_1m
      X-RAY WAVELENGTH:     1.541838
      MAX. ABS. INTENSITY / VOLUME**2:      19.40603466
               2-THETA      INTENSITY    D-SPACING   H   K   L   Multiplicity
                16.10          9.21        5.5050    1   1   0         4
                17.66          2.32        5.0211    0   0   1         2
                21.05          6.06        4.2196    1   0   1         8
                22.85          2.58        3.8926    2   0   0         4
                23.99         13.39        3.7098    1   1   1         4
                25.58          4.39        3.4817    2   1   0         8
                29.02         22.54        3.0764    2   0   1         8
                31.26        100.00        2.8611    2   1   1         8
                32.53          4.06        2.7525    2   2   0         4
                35.77          1.80        2.5106    0   0   2         2
                36.50         16.57        2.4619    3   1   0         8
                37.25          6.21        2.4136    2   2   1         4
                37.65          7.25        2.3894    1   0   2         8
                39.07          7.24        2.3054    3   0   1         8
                39.45          2.93        2.2842    1   1   2         4
                40.82          1.40        2.2105    3   1   1         8
                44.49         10.76        2.0364    2   1   2         8
                45.74          2.12        1.9836    3   2   1         8
                46.67          6.17        1.9463    4   0   0         4
                48.19          4.21        1.8882    4   1   0         8
                49.12          3.02        1.8549    2   2   2         4
                49.68          8.48        1.8350    3   3   0         4
                51.72          6.61        1.7674    4   1   1         8
                52.03         16.25        1.7578    3   1   2         8
                52.57          5.14        1.7408    4   2   0         8
                53.14          2.14        1.7235    3   3   1         4
                56.19          1.76        1.6371    3   2   2         8
                57.56          1.60        1.6013    1   1   3         4
                61.47          3.64        1.5085    2   1   3         8
                63.71          1.74        1.4608    5   1   1         8
                65.24          3.93        1.4301    2   2   3         4
                66.47          2.03        1.4065    3   0   3         8
                67.41          6.65        1.3893    5   2   1         8
                68.13          2.45        1.3763    4   4   0         4
                71.02          1.15        1.3273    4   4   1         4
                71.27          1.09        1.3232    4   3   2         8
                72.90          2.20        1.2975    6   0   0         4
                75.98          2.64        1.2525    4   1   3         8
                81.44          1.23        1.1817    5   4   1         8
                85.10          1.12        1.1400    4   3   3         8
                86.23          1.61        1.1280    5   1   3         8
================================================================================
       XPOW Copyright 1993 Bob Downs, Ranjini Swaminathan and Kurt Bartelmehs
  For reference, see Downs et al. (1993) American Mineralogist 78, 1104-1107.
_END_
      Akermanite
      Swainson I P, Dove M T, Schmahl W W, Putnis A
      Physics and Chemistry of Minerals 19 (1992) 185-195
      Neutron powder diffraction study of the akermanite-gehlenite
      solid solution series
      Sample: 100% Ak
      _database_code_amcsd 0007698

_chemical_formula_sum 'Ca2 Mg.96 Si2 O7'
_exptl_crystal_density_diffrn      2.941
      CELL PARAMETERS:   7.8288  7.8288  5.0052   90.000   90.000   90.000
      SPACE GROUP: P-42_1m
      X-RAY WAVELENGTH:     1.541838
      MAX. ABS. INTENSITY / VOLUME**2:      19.81043446
               2-THETA      INTENSITY    D-SPACING   H   K   L   Multiplicity
                16.01         11.83        5.5358    1   1   0         4
                17.72          2.15        5.0052    0   0   1         2
                21.07          7.93        4.2170    1   0   1         8
                22.72          3.56        3.9144    2   0   0         4
                23.97         10.16        3.7127    1   1   1         4
                25.44          5.92        3.5011    2   1   0         8
                28.96         21.91        3.0834    2   0   1         8
                31.18        100.00        2.8689    2   1   1         8
                32.34          3.55        2.7679    2   2   0         4
                35.88          1.52        2.5026    0   0   2         2
                36.29         16.40        2.4757    3   1   0         8
                37.12          4.77        2.4222    2   2   1         4
                37.74          6.67        2.3838    1   0   2         8
                38.92          5.83        2.3140    3   0   1         8
                39.52          3.00        2.2804    1   1   2         4
                40.66          1.48        2.2191    3   1   1         8
                44.50          9.51        2.0360    2   1   2         8
                45.54          2.23        1.9920    3   2   1         8
                46.39          5.76        1.9572    4   0   0         4
                47.91          4.22        1.8988    4   1   0         8
                49.08          3.57        1.8563    2   2   2         4
                49.39          8.74        1.8453    3   3   0         4
                51.47          6.84        1.7753    4   1   1         8
                51.96         14.46        1.7600    3   1   2         8
                52.26          4.74        1.7506    4   2   0         8
                52.88          1.53        1.7314    3   3   1         4
                56.08          1.87        1.6401    3   2   2         8
                56.39          1.18        1.6318    1   0   3         8
                57.71          1.57        1.5974    1   1   3         4
                61.57          2.84        1.5061    2   1   3         8
                63.36          1.86        1.4678    5   1   1         8
                64.05          1.31        1.4538    5   2   0         8
                65.30          4.18        1.4289    2   2   3         4
                66.52          2.61        1.4057    3   0   3         8
                67.04          6.69        1.3961    5   2   1         8
                67.70          2.41        1.3839    4   4   0         4
                70.61          1.46        1.3339    4   4   1         4
                71.01          1.32        1.3274    4   3   2         8
                72.43          1.97        1.3048    6   0   0         4
                73.59          1.04        1.2870    6   1   0         8
                75.92          2.69        1.2533    4   1   3         8
                80.94          1.18        1.1877    5   4   1         8
                84.94          1.55        1.1417    4   3   3         8
                86.06          1.78        1.1298    5   1   3         8
================================================================================
       XPOW Copyright 1993 Bob Downs, Ranjini Swaminathan and Kurt Bartelmehs
  For reference, see Downs et al. (1993) American Mineralogist 78, 1104-1107.
_END_
      Akermanite
      Yang H, Hazen R M, Downs R T, Finger L W
      Physics and Chemistry of Minerals 24 (1997) 510-519
      Structural change associated with the incommensurate-normal phase transition
      in akermanite, Ca2MgSi2O7, at high pressure
      Sample: P = 0.0 GPa
      _database_code_amcsd 0008030

_chemical_formula_sum 'Ca2 Mg Si2 O7'
_exptl_crystal_density_diffrn      2.946
      CELL PARAMETERS:   7.8338  7.8338  5.0082   90.000   90.000   90.000
      SPACE GROUP: P-42_1m
      X-RAY WAVELENGTH:     1.541838
      MAX. ABS. INTENSITY / VOLUME**2:      22.00695696
               2-THETA      INTENSITY    D-SPACING   H   K   L   Multiplicity
                16.00          9.67        5.5393    1   1   0         4
                17.71          1.76        5.0082    0   0   1         2
                21.05          7.18        4.2196    1   0   1         8
                22.70          2.84        3.9169    2   0   0         4
                23.95         10.56        3.7150    1   1   1         4
                25.42          4.05        3.5034    2   1   0         8
                28.94         23.08        3.0853    2   0   1         8
                31.16        100.00        2.8707    2   1   1         8
                32.32          3.62        2.7697    2   2   0         4
                35.86          1.72        2.5041    0   0   2         2
                36.26         16.27        2.4773    3   1   0         8
                37.09          5.12        2.4237    2   2   1         4
                37.71          6.17        2.3852    1   0   2         8
                38.90          7.01        2.3154    3   0   1         8
                39.49          2.36        2.2818    1   1   2         4
                40.63          1.54        2.2205    3   1   1         8
                44.47         12.06        2.0372    2   1   2         8
                45.51          2.30        1.9932    3   2   1         8
                46.36          5.47        1.9584    4   0   0         4
                47.88          6.22        1.9000    4   1   0         8
                49.04          3.95        1.8575    2   2   2         4
                49.36          9.81        1.8464    3   3   0         4
                51.44          8.73        1.7764    4   1   1         8
                51.92         18.58        1.7611    3   1   2         8
                52.22          5.63        1.7517    4   2   0         8
                52.85          2.96        1.7325    3   3   1         4
                56.04          2.25        1.6411    3   2   2         8
                57.67          1.69        1.5984    1   1   3         4
                60.26          1.31        1.5357    2   0   3         8
                61.53          4.25        1.5070    2   1   3         8
                62.50          1.20        1.4861    3   3   2         4
                63.32          2.52        1.4688    5   1   1         8
                65.26          4.33        1.4298    2   2   3         4
                66.47          2.39        1.4065    3   0   3         8
                66.99          8.49        1.3970    5   2   1         8
                67.65          2.72        1.3848    4   4   0         4
                70.56          1.59        1.3347    4   4   1         4
                70.96          1.29        1.3282    4   3   2         8
                72.38          2.89        1.3056    6   0   0         4
                75.60          1.07        1.2579    5   2   2         8
                75.86          3.80        1.2541    4   1   3         8
                76.01          1.06        1.2521    0   0   4         2
                77.01          1.93        1.2383    3   3   3         4
                79.75          1.69        1.2024    6   2   1         8
                80.88          2.06        1.1885    5   4   1         8
                81.26          1.03        1.1839    5   3   2         8
                83.50          1.76        1.1577    6   0   2         8
                84.88          1.27        1.1424    4   3   3         8
                85.99          2.18        1.1305    5   1   3         8
                86.13          1.17        1.1290    3   0   4         8
                87.24          1.08        1.1174    3   1   4         8
                89.32          1.07        1.0967    5   2   3         8
================================================================================
       XPOW Copyright 1993 Bob Downs, Ranjini Swaminathan and Kurt Bartelmehs
  For reference, see Downs et al. (1993) American Mineralogist 78, 1104-1107.
_END_
      Akermanite
      Kusaka K, Hagiya K, Ohmasa M, Okano Y, Mukai M, Iishi K, Haga N
      Physics and Chemistry of Minerals 28 (2001) 150-166
      Determination of structures of Ca2CoSi2O7, Ca2MgSi2O7, and Ca2(Mg.55Fe.45)Si2O7
      in incommensurate and normal phases and observation of diffuse streaks at high temperature
      Sample: T = 297 K
      Melilite group
      _database_code_amcsd 0008517

_chemical_formula_sum 'Mg Ca2 Si2 O7'
_exptl_crystal_density_diffrn      2.945
      CELL PARAMETERS:   7.8348  7.8348  5.0087   90.000   90.000   90.000
      SPACE GROUP: P-42_1m
      X-RAY WAVELENGTH:     1.541838
      MAX. ABS. INTENSITY / VOLUME**2:      22.39738092
               2-THETA      INTENSITY    D-SPACING   H   K   L   Multiplicity
                16.00          9.72        5.5400    1   1   0         4
                17.71          1.84        5.0087    0   0   1         2
                21.05          6.96        4.2200    1   0   1         8
                22.70          3.26        3.9174    2   0   0         4
                23.95         11.26        3.7154    1   1   1         4
                25.42          4.23        3.5038    2   1   0         8
                28.94         23.35        3.0857    2   0   1         8
                31.15        100.00        2.8711    2   1   1         8
                32.32          3.92        2.7700    2   2   0         4
                35.86          1.79        2.5043    0   0   2         2
                36.26         16.49        2.4776    3   1   0         8
                37.09          5.27        2.4240    2   2   1         4
                37.71          6.52        2.3854    1   0   2         8
                38.89          6.61        2.3157    3   0   1         8
                39.49          2.63        2.2820    1   1   2         4
                40.63          1.47        2.2207    3   1   1         8
                44.47         12.72        2.0374    2   1   2         8
                45.50          2.20        1.9935    3   2   1         8
                46.36          5.70        1.9587    4   0   0         4
                47.87          6.55        1.9002    4   1   0         8
                49.04          4.10        1.8577    2   2   2         4
                49.35          9.72        1.8467    3   3   0         4
                51.43          9.22        1.7767    4   1   1         8
                51.91         19.26        1.7613    3   1   2         8
                52.21          6.07        1.7519    4   2   0         8
                52.84          3.32        1.7327    3   3   1         4
                55.00          1.06        1.6696    0   0   3         2
                56.03          2.39        1.6413    3   2   2         8
                57.67          1.78        1.5986    1   1   3         4
                60.26          1.53        1.5359    2   0   3         8
                61.23          1.02        1.5138    4   1   2         8
                61.53          4.48        1.5072    2   1   3         8
                62.49          1.35        1.4863    3   3   2         4
                63.31          2.81        1.4690    5   1   1         8
                65.25          4.66        1.4299    2   2   3         4
                66.47          2.48        1.4067    3   0   3         8
                66.98          8.97        1.3971    5   2   1         8
                67.64          2.91        1.3850    4   4   0         4
                70.55          1.72        1.3349    4   4   1         4
                70.95          1.38        1.3284    4   3   2         8
                72.37          3.16        1.3058    6   0   0         4
                73.53          1.15        1.2880    6   1   0         8
                75.59          1.15        1.2580    5   2   2         8
                75.85          4.39        1.2542    4   1   3         8
                76.00          1.16        1.2522    0   0   4         2
                77.00          2.12        1.2385    3   3   3         4
                79.74          1.95        1.2026    6   2   1         8
                80.87          2.30        1.1886    5   4   1         8
                81.25          1.28        1.1840    5   3   2         8
                83.49          2.06        1.1579    6   0   2         8
                84.87          1.48        1.1426    4   3   3         8
                85.01          1.02        1.1410    2   2   4         4
                85.98          2.46        1.1306    5   1   3         8
                86.12          1.28        1.1291    3   0   4         8
                87.23          1.28        1.1176    3   1   4         8
                87.94          1.05        1.1104    6   2   2         8
                89.31          1.21        1.0969    5   2   3         8
================================================================================
       XPOW Copyright 1993 Bob Downs, Ranjini Swaminathan and Kurt Bartelmehs
  For reference, see Downs et al. (1993) American Mineralogist 78, 1104-1107.
_END_
      Akermanite
      Warren B
      Zeitschrift fur Kristallographie 74 (1930) 131-138
      The structure of melitite (Ca,Na)2(Mg,Al)(Si,Al)2O7
      _cod_database_code 1010215
      _database_code_amcsd 0017151

_chemical_formula_sum 'Ca2 Si2 Mg O7'
_exptl_crystal_density_diffrn      3.024
      CELL PARAMETERS:   7.7300  7.7300  5.0100   90.000   90.000   90.000
      SPACE GROUP: P-42_1m
      X-RAY WAVELENGTH:     1.541838
      MAX. ABS. INTENSITY / VOLUME**2:      23.71655154
               2-THETA      INTENSITY    D-SPACING   H   K   L   Multiplicity
                16.22          7.13        5.4659    1   1   0         4
                17.70          4.08        5.0100    0   0   1         2
                21.13          4.11        4.2042    1   0   1         8
                23.01          2.75        3.8650    2   0   0         4
                24.10         11.00        3.6933    1   1   1         4
                25.77          3.81        3.4570    2   1   0         8
                29.18         23.18        3.0602    2   0   1         8
                31.44        100.00        2.8453    2   1   1         8
                32.77          4.23        2.7330    2   2   0         4
                35.85          2.86        2.5050    0   0   2         2
                36.77         14.67        2.4444    3   1   0         8
                37.49          6.48        2.3992    2   2   1         4
                37.75          6.48        2.3830    1   0   2         8
                39.32          9.02        2.2914    3   0   1         8
                39.57          2.57        2.2772    1   1   2         4
                41.09          1.23        2.1969    3   1   1         8
                43.03          1.46        2.1021    2   0   2         8
                44.67          9.89        2.0284    2   1   2         8
                46.05          1.71        1.9710    3   2   1         8
                47.02          5.60        1.9325    4   0   0         4
                48.56          6.77        1.8748    4   1   0         8
                49.35          3.10        1.8466    2   2   2         4
                50.06          9.98        1.8220    3   3   0         4
                52.09          8.27        1.7559    4   1   1         8
                52.29         20.25        1.7495    3   1   2         8
                52.98          5.26        1.7285    4   2   0         8
                53.52          2.80        1.7123    3   3   1         4
                54.98          1.04        1.6700    0   0   3         2
                56.50          2.79        1.6288    3   2   2         8
                57.72          1.61        1.5971    1   1   3         4
                60.38          1.31        1.5330    2   0   3         8
                61.68          5.92        1.5037    2   1   3         8
                61.81          1.07        1.5010    4   1   2         8
                63.09          1.40        1.4735    3   3   2         4
                64.19          2.91        1.4510    5   1   1         8
                64.97          1.21        1.4354    5   2   0         8
                65.50          3.81        1.4250    2   2   3         4
                66.75          1.75        1.4014    3   0   3         8
                67.93          9.27        1.3799    5   2   1         8
                67.98          1.59        1.3789    3   1   3         8
                68.69          2.94        1.3665    4   4   0         4
                71.57          1.94        1.3183    4   4   1         4
                71.74          1.12        1.3156    4   3   2         8
                73.51          3.26        1.2883    6   0   0         4
                74.69          1.16        1.2708    6   1   0         8
                75.98          1.25        1.2525    0   0   4         2
                76.37          5.53        1.2470    4   1   3         8
                77.54          1.53        1.2311    3   3   3         4
                80.97          2.07        1.1874    6   2   1         8
                82.12          2.26        1.1736    5   4   1         8
                82.29          1.46        1.1717    5   3   2         8
                84.58          1.93        1.1457    6   0   2         8
                85.23          1.20        1.1386    2   2   4         4
                85.61          1.09        1.1345    4   3   3         8
                86.37          1.67        1.1265    3   0   4         8
                86.76          2.44        1.1225    5   1   3         8
                87.51          2.03        1.1147    3   1   4         8
                89.15          1.08        1.0984    6   2   2         8
================================================================================
       XPOW Copyright 1993 Bob Downs, Ranjini Swaminathan and Kurt Bartelmehs
  For reference, see Downs et al. (1993) American Mineralogist 78, 1104-1107.
_END_
      Akermanite
      Kusaka K, Ohmasa M, Hagiya K, Iishi K, Haga N
      Mineralogical Journal 20 (1998) 47-58
      On variety of the Ca coordination in the incommensurate structure of
      synthetic iron-bearing akermanite, Ca2(Mg0.55,Fe0.45)Si2O7
      Note: Sample is synthetic, this is the structure obtained from a standard refinement
      _database_code_amcsd 0014431

_chemical_formula_sum 'Ca2 (Mg.554 Fe.446) Si2 O7'
_exptl_crystal_density_diffrn      3.067
      CELL PARAMETERS:   7.8679  7.8679  5.0144   90.000   90.000   90.000
      SPACE GROUP: P-42_1m
      X-RAY WAVELENGTH:     1.541838
      MAX. ABS. INTENSITY / VOLUME**2:      21.54897484
               2-THETA      INTENSITY    D-SPACING   H   K   L   Multiplicity
                15.93          2.60        5.5634    1   1   0         4
                17.69          6.08        5.0144    0   0   1         2
                21.01          6.89        4.2286    1   0   1         8
                23.89         17.86        3.7247    1   1   1         4
                25.31          4.42        3.5186    2   1   0         8
                28.85         37.48        3.0951    2   0   1         8
                31.05        100.00        2.8803    2   1   1         8
                32.18          6.66        2.7817    2   2   0         4
                35.82          3.52        2.5072    0   0   2         2
                36.10         24.41        2.4880    3   1   0         8
                36.95          5.73        2.4325    2   2   1         4
                37.65          6.41        2.3888    1   0   2         8
                38.75          6.44        2.3240    3   0   1         8
                39.42          2.57        2.2858    1   1   2         4
                40.47          2.67        2.2288    3   1   1         8
                44.36         11.37        2.0419    2   1   2         8
                45.32          1.93        2.0009    3   2   1         8
                46.15          3.44        1.9670    4   0   0         4
                47.66          6.72        1.9082    4   1   0         8
                48.91          6.58        1.8624    2   2   2         4
                49.13          7.36        1.8545    3   3   0         4
                51.22          8.79        1.7835    4   1   1         8
                51.76         23.35        1.7660    3   1   2         8
                51.98          7.70        1.7593    4   2   0         8
                52.62          4.82        1.7393    3   3   1         4
                55.34          2.17        1.6601    4   2   1         8
                55.85          2.32        1.6460    3   2   2         8
                57.58          2.30        1.6008    1   1   3         4
                60.15          2.42        1.5384    2   0   3         8
                61.02          1.06        1.5185    4   1   2         8
                61.41          4.56        1.5098    2   1   3         8
                63.03          4.63        1.4748    5   1   1         8
                64.73          1.96        1.4401    4   2   2         8
                65.11          4.14        1.4327    2   2   3         4
                66.31          2.11        1.4095    3   0   3         8
                66.68          7.98        1.4027    5   2   1         8
                67.32          3.28        1.3909    4   4   0         4
                67.51          1.39        1.3874    3   1   3         8
                69.69          1.21        1.3493    5   3   0         8
                70.23          2.32        1.3403    4   4   1         4
                70.68          1.24        1.3328    4   3   2         8
                72.02          3.23        1.3113    6   0   0         4
                73.17          1.11        1.2935    6   1   0         8
                75.63          3.91        1.2573    4   1   3         8
                75.90          1.26        1.2536    0   0   4         2
                76.77          2.36        1.2416    3   3   3         4
                78.67          1.07        1.2162    4   4   2         4
                79.36          2.61        1.2074    6   2   1         8
                80.48          1.89        1.1934    5   4   1         8
                80.91          1.74        1.1882    5   3   2         8
                83.13          2.43        1.1620    6   0   2         8
                84.58          1.25        1.1457    4   3   3         8
                84.83          1.08        1.1429    2   2   4         4
                85.68          2.64        1.1338    5   1   3         8
                85.94          1.02        1.1310    3   0   4         8
                87.04          1.86        1.1195    3   1   4         8
                88.99          1.15        1.1000    5   2   3         8
================================================================================
       XPOW Copyright 1993 Bob Downs, Ranjini Swaminathan and Kurt Bartelmehs
  For reference, see Downs et al. (1993) American Mineralogist 78, 1104-1107.
_END_
      Akermanite
      Kusaka K, Ohmasa M, Hagiya K, Iishi K, Haga N
      Mineralogical Journal 20 (1998) 47-58
      On variety of the Ca coordination in the incommensurate structure of
      synthetic iron-bearing akermanite, Ca2(Mg0.55,Fe0.45)Si2O7
      Note: Sample is synthetic, this is the structure obtained by refining the incommensurate
      structure
      _database_code_amcsd 0014432

_chemical_formula_sum 'Ca2 (Mg.554 Fe.446) Si2 O7'
_exptl_crystal_density_diffrn      3.067
      CELL PARAMETERS:   7.8679  7.8679  5.0144   90.000   90.000   90.000
      SPACE GROUP: P-42_1m
      X-RAY WAVELENGTH:     1.541838
      MAX. ABS. INTENSITY / VOLUME**2:      22.23877348
               2-THETA      INTENSITY    D-SPACING   H   K   L   Multiplicity
                15.93          2.54        5.5634    1   1   0         4
                17.69          5.89        5.0144    0   0   1         2
