Repository: ludoleg/quantdatavision

# quantdatavision
Mining data visualization

Playing with cristallography and diffraction analysis

File: desktop/databases/Cement-Cu-difdata.txt (part 7 of 17)
      SPACE GROUP: P-1
      X-RAY WAVELENGTH:     1.541838
      MAX. ABS. INTENSITY / VOLUME**2:      7.930684349
               2-THETA      INTENSITY    D-SPACING   H   K   L   Multiplicity
                21.01          6.95        4.2286    1   0   1         8
                23.89         17.73        3.7247    1   1   1         4
                25.31          4.33        3.5186    2   1   0         8
                28.85         37.22        3.0951    2   0   1         8
                31.05        100.00        2.8803    2   1   1         8
                32.18          6.51        2.7817    2   2   0         4
                35.82          3.30        2.5072    0   0   2         2
                36.10         23.65        2.4880    3   1   0         8
                36.95          6.04        2.4325    2   2   1         4
                37.65          6.58        2.3888    1   0   2         8
                38.75          6.97        2.3240    3   0   1         8
                39.42          2.61        2.2858    1   1   2         4
                40.47          2.58        2.2288    3   1   1         8
                44.36         12.24        2.0419    2   1   2         8
                45.32          2.05        2.0009    3   2   1         8
                46.15          3.59        1.9670    4   0   0         4
                47.66          7.50        1.9082    4   1   0         8
                48.91          6.77        1.8624    2   2   2         4
                49.13          7.90        1.8545    3   3   0         4
                51.22          9.25        1.7835    4   1   1         8
                51.76         24.72        1.7660    3   1   2         8
                51.98          8.11        1.7593    4   2   0         8
                52.62          5.14        1.7393    3   3   1         4
                55.34          2.18        1.6601    4   2   1         8
                55.85          2.66        1.6460    3   2   2         8
                57.58          2.30        1.6008    1   1   3         4
                60.15          2.51        1.5384    2   0   3         8
                61.02          1.01        1.5185    4   1   2         8
                61.41          4.90        1.5098    2   1   3         8
                63.03          4.83        1.4748    5   1   1         8
                64.73          1.91        1.4401    4   2   2         8
                65.11          4.55        1.4327    2   2   3         4
                66.31          2.33        1.4095    3   0   3         8
                66.68          8.74        1.4027    5   2   1         8
                67.32          3.49        1.3909    4   4   0         4
                67.51          1.45        1.3874    3   1   3         8
                69.69          1.37        1.3493    5   3   0         8
                70.23          2.52        1.3403    4   4   1         4
                70.68          1.36        1.3328    4   3   2         8
                72.02          3.55        1.3113    6   0   0         4
                73.17          1.22        1.2935    6   1   0         8
                75.28          1.00        1.2623    5   2   2         8
                75.63          4.66        1.2573    4   1   3         8
                75.90          1.47        1.2536    0   0   4         2
                76.77          2.76        1.2416    3   3   3         4
                78.67          1.12        1.2162    4   4   2         4
                79.36          3.00        1.2074    6   2   1         8
                80.48          2.24        1.1934    5   4   1         8
                80.91          1.90        1.1882    5   3   2         8
                83.13          2.77        1.1620    6   0   2         8
                84.58          1.40        1.1457    4   3   3         8
                84.83          1.20        1.1429    2   2   4         4
                85.68          2.96        1.1338    5   1   3         8
                85.94          1.23        1.1310    3   0   4         8
                87.04          2.03        1.1195    3   1   4         8
                88.99          1.32        1.1000    5   2   3         8
================================================================================
       XPOW Copyright 1993 Bob Downs, Ranjini Swaminathan and Kurt Bartelmehs
  For reference, see Downs et al. (1993) American Mineralogist 78, 1104-1107.
_END_
      Wustite
      Wyckoff R W G
      Crystal Structures 1 (1963) 85-237
      Second edition. Interscience Publishers, New York, New York
      rocksalt structure
      _database_code_amcsd 0011314

_chemical_formula_sum 'Fe O'
_exptl_crystal_density_diffrn      5.957
      CELL PARAMETERS:   4.3108  4.3108  4.3108   90.000   90.000   90.000
      SPACE GROUP: Fm3m
      X-RAY WAVELENGTH:     1.541838
      MAX. ABS. INTENSITY / VOLUME**2:      103.6994890
               2-THETA      INTENSITY    D-SPACING   H   K   L   Multiplicity
                36.09         69.01        2.4888    1   1   1         8
                41.91        100.00        2.1554    2   0   0         6
                60.77         52.95        1.5241    2   2   0        12
                72.76         22.77        1.2998    3   1   1        24
                76.56         14.86        1.2444    2   2   2         8
================================================================================
       XPOW Copyright 1993 Bob Downs, Ranjini Swaminathan and Kurt Bartelmehs
  For reference, see Downs et al. (1993) American Mineralogist 78, 1104-1107.
_END_
      Wustite
      Fjellvag H, Gronvold F, Stolen S, Hauback B C
      Journal of Solid State Chemistry 124 (1996) 52-57
      On the crystallographic and magnetic structures of
      nearly stoichiometric iron monoxide
      Locality: synthetic
      Sample: Three-Phase Mixture FeO, T = 298 K
      _database_code_amcsd 0013893

_chemical_formula_sum 'Fe O'
_exptl_crystal_density_diffrn      5.895
      CELL PARAMETERS:   4.3260  4.3260  4.3260   90.000   90.000   90.000
      SPACE GROUP: Fm-3m
      X-RAY WAVELENGTH:     1.541838
      MAX. ABS. INTENSITY / VOLUME**2:      102.7759409
               2-THETA      INTENSITY    D-SPACING   H   K   L   Multiplicity
                35.96         68.86        2.4976    1   1   1         8
                41.76        100.00        2.1630    2   0   0         6
                60.54         53.08        1.5295    2   2   0        12

                72.46         22.80        1.3043    3   1   1        24
                76.24         14.90        1.2488    2   2   2         8
================================================================================
       XPOW Copyright 1993 Bob Downs, Ranjini Swaminathan and Kurt Bartelmehs
  For reference, see Downs et al. (1993) American Mineralogist 78, 1104-1107.
_END_
      Wustite
      Fjellvag H, Gronvold F, Stolen S, Hauback B C
      Journal of Solid State Chemistry 124 (1996) 52-57
      On the crystallographic and magnetic structures of
      nearly stoichiometric iron monoxide
      Locality: synthetic
      Sample: Single-Phase Fe0.925O, T = 298 K
      _database_code_amcsd 0013894

_chemical_formula_sum 'Fe.925 O'
_exptl_crystal_density_diffrn      5.627
      CELL PARAMETERS:   4.3064  4.3064  4.3064   90.000   90.000   90.000
      SPACE GROUP: Fm-3m
      X-RAY WAVELENGTH:     1.541838
      MAX. ABS. INTENSITY / VOLUME**2:      75.76558709
               2-THETA      INTENSITY    D-SPACING   H   K   L   Multiplicity
                36.13         63.76        2.4863    1   1   1         8
                41.96        100.00        2.1532    2   0   0         6
                60.84         64.00        1.5225    2   2   0        12
                72.84         21.79        1.2984    3   1   1        24
                76.65         14.61        1.2432    2   2   2         8
================================================================================
       XPOW Copyright 1993 Bob Downs, Ranjini Swaminathan and Kurt Bartelmehs
  For reference, see Downs et al. (1993) American Mineralogist 78, 1104-1107.
_END_
      Anhydrite
      Hawthorne F C, Ferguson R B
      The Canadian Mineralogist 13 (1975) 289-292
      Anhydrous sulphates. II. Refinement of the crystal structure of anhydrite
      _database_code_amcsd 0005117

_chemical_formula_sum 'Ca S O4'
_exptl_crystal_density_diffrn      2.960
      CELL PARAMETERS:   6.9930  6.9950  6.2450   90.000   90.000   90.000
      SPACE GROUP: Amma
      X-RAY WAVELENGTH:     1.541838
      MAX. ABS. INTENSITY / VOLUME**2:      15.74419434
               2-THETA      INTENSITY    D-SPACING   H   K   L   Multiplicity
                22.94          8.87        3.8770    1   1   1         8
                25.47         98.76        3.4975    0   2   0         2
                25.47        100.00        3.4965    2   0   0         2
                28.59          3.97        3.1225    0   0   2         2
                31.37         60.16        2.8512    1   0   2         4
                32.00          5.89        2.7965    2   1   1         8
                36.33         13.95        2.4728    2   2   0         4
                38.66         33.96        2.3293    0   2   2         4
                38.66          2.43        2.3290    2   0   2         4
                40.83         38.88        2.2099    1   2   2         8
                41.33         12.21        2.1844    0   3   1         4
                43.41         12.23        2.0846    3   1   1         8
                45.46          9.02        1.9952    0   1   3         4
                46.87          6.36        1.9385    2   2   2         8
                48.75         27.77        1.8679    3   0   2         4
                49.18          6.07        1.8526    2   3   1         8
                52.31         10.57        1.7487    0   4   0         2
                52.33         10.25        1.7483    4   0   0         2
                55.79         27.63        1.6477    3   2   2         8
                57.85          4.75        1.5939    3   3   1         8
                59.06          3.90        1.5640    2   4   0         4
                59.07          3.64        1.5638    4   2   0         4
                60.70          5.48        1.5258    0   4   2         4
                60.79          1.02        1.5237    1   0   4         4
                61.13          1.26        1.5159    1   3   3         8
                62.28          9.86        1.4907    1   4   2         8
                65.47          4.01        1.4257    0   2   4         4
                65.47          1.56        1.4256    2   0   4         4
                65.81          1.77        1.4192    2   3   3         8
                66.91          1.46        1.3984    2   4   2         8
                66.92          1.91        1.3982    4   2   2         8
                66.99          3.93        1.3969    1   2   4         8
                68.78          1.40        1.3649    4   3   1         8
                71.46          9.09        1.3201    2   2   4         8
                72.93          3.15        1.2972    3   0   4         4
                74.30         10.00        1.2766    3   4   2         8
                74.31          3.41        1.2764    5   0   2         4
                77.15          1.88        1.2364    4   4   0         4
                78.67          7.41        1.2162    3   2   4         8
                80.02          4.33        1.1991    5   2   2         8
                82.79          3.98        1.1658    0   6   0         2
                82.82          3.98        1.1655    6   0   0         2
                82.90          1.72        1.1646    0   4   4         4
                84.30          1.90        1.1488    1   4   4         8
                88.38          3.36        1.1060    2   6   0         4
                88.41          3.36        1.1057    6   2   0         4
                88.48          4.37        1.1050    2   4   4         8
                88.49          4.60        1.1049    4   2   4         8
================================================================================
       XPOW Copyright 1993 Bob Downs, Ranjini Swaminathan and Kurt Bartelmehs
  For reference, see Downs et al. (1993) American Mineralogist 78, 1104-1107.
_END_
      Anhydrite
      Bezou C, Nonat A, Mutin J C, Christensen A N, Lehmann M S
      Journal of Solid State Chemistry 117 (1995) 165-176
      Of the crystal structure of gamma-CaSO4, CaSO4*0.5(H2O), and CaSO4*0.6(H2O)
      by powder diffraction methods
      Locality: Maurienne, France
      _database_code_amcsd 0013866

_chemical_formula_sum 'Ca S O4'
_exptl_crystal_density_diffrn      2.555
      CELL PARAMETERS:  12.0777  6.9723  6.3040   90.000   90.000   90.000
      SPACE GROUP: C222
      X-RAY WAVELENGTH:     1.541838
      MAX. ABS. INTENSITY / VOLUME**2:      26.99423627
               2-THETA      INTENSITY    D-SPACING   H   K   L   Multiplicity
                14.67         33.59        6.0388    2   0   0         2
                14.67         66.41        6.0384    1   1   0         4
                20.37          1.48        4.3606    1   1   1         4
                25.55         11.91        3.4864    3   1   0         4
                25.55          5.39        3.4862    0   2   0         2
                29.27          3.96        3.0509    3   1   1         4
                29.27          3.15        3.0507    0   2   1         4
                29.59         16.85        3.0194    4   0   0         2
                29.59         35.21        3.0192    2   2   0         4
                32.03         16.72        2.7943    2   0   2         4
                32.03         31.82        2.7942    1   1   2         4
                32.89          2.01        2.7232    4   0   1         4
                32.89          4.17        2.7230    2   2   1         4
                38.50          3.81        2.3381    3   1   2         4
                38.50          1.31        2.3380    0   2   2         4
                41.41          1.83        2.1804    4   0   2         4
                41.41          3.29        2.1803    2   2   2         4
                42.10          1.25        2.1461    5   1   1         4
                42.11          1.83        2.1460    4   2   1         4
                42.11          1.29        2.1459    1   3   1         4
                43.05          4.39        2.1013    0   0   3         2
                45.04          1.40        2.0129    6   0   0         2
                45.04          1.70        2.0128    3   3   0         4
                47.41          2.19        1.9176    6   0   1         4
                47.41          4.60        1.9174    3   3   1         4
                49.29          7.92        1.8487    5   1   2         4
                49.29          8.79        1.8486    4   2   2         4
                49.30          9.04        1.8485    1   3   2         4
                52.49          2.59        1.7432    6   2   0         4
                52.50          1.83        1.7431    0   4   0         2
                54.05          5.84        1.6965    6   0   2         4
                54.06         10.83        1.6964    3   3   2         4
                61.41          1.43        1.5097    8   0   0         2
                61.42          1.90        1.5096    4   4   0         4
                62.83          1.89        1.4790    7   1   2         4
                62.83          1.85        1.4790    5   3   2         4
                62.84          1.72        1.4789    2   4   2         4
                64.93          1.33        1.4361    3   1   4         4
                72.95          2.19        1.2969    5   1   4         4
                72.95          2.49        1.2969    4   2   4         4
                72.95          2.09        1.2968    1   3   4         4
                74.87          1.20        1.2683    8   2   2         4
                74.87          1.44        1.2683    7   3   2         4
                74.87          1.44        1.2682    1   5   2         4
                76.82          1.42        1.2409    6   0   4         4
                76.82          3.05        1.2409    3   3   4         4
                78.70          1.40        1.2158    9   1   2         4
                78.71          1.35        1.2157    6   4   2         4
                78.71          1.18        1.2157    3   5   2         4
                84.39          1.32        1.1478    7   1   4         4
                84.39          1.57        1.1477    5   3   4         4
                84.40          1.45        1.1477    2   4   4         4
                84.99          1.52        1.1412   10   2   0         4
                84.99          1.55        1.1412    8   4   0         4
                85.00          1.65        1.1411    2   6   0         4
                89.98          1.45        1.0904    9   3   2         4
================================================================================
       XPOW Copyright 1993 Bob Downs, Ranjini Swaminathan and Kurt Bartelmehs
  For reference, see Downs et al. (1993) American Mineralogist 78, 1104-1107.
_END_
      Quartz
      Levien L, Prewitt C T, Weidner D J
      American Mineralogist 65 (1980) 920-930
      Structure and elastic properties of quartz at pressure
      P = 1 atm
      _database_code_amcsd 0000789

_chemical_formula_sum 'Si O2'
_exptl_crystal_density_diffrn      2.646
      CELL PARAMETERS:   4.9160  4.9160  5.4054   90.000   90.000  120.000
      SPACE GROUP: P3_221
      X-RAY WAVELENGTH:     1.541838
      MAX. ABS. INTENSITY / VOLUME**2:      35.16956101
               2-THETA      INTENSITY    D-SPACING   H   K   L   Multiplicity
                20.87         19.93        4.2574    1   0   0         6
                26.65         69.90        3.3446    0   1   1         6
                26.65         30.10        3.3446    1   0   1         6
                36.56          7.13        2.4580    1   1   0         3
                39.49          1.01        2.2818    0   1   2         6
                39.49          6.18        2.2818    1   0   2         6
                40.31          3.19        2.2375    1   1   1         6
                42.47          5.25        2.1287    2   0   0         6
                45.81          1.00        1.9806    0   2   1         6
                45.81          2.09        1.9806    2   0   1         6
                50.17         12.58        1.8184    1   1   2         6
                54.90          3.09        1.6723    0   2   2         6
                55.37          1.61        1.6593    0   1   3         6
                59.98          4.11        1.5423    2   1   1         6
                59.98          4.94        1.5423    1   2   1         6
                64.08          1.72        1.4532    1   1   3         6
                67.78          1.38        1.3826    2   1   2         6
                67.78          4.18        1.3826    1   2   2         6
                68.19          1.36        1.3753    0   2   3         6
                68.19          5.31        1.3753    2   0   3         6
                68.34          4.13        1.3726    0   3   1         6
                73.53          1.73        1.2880    1   0   4         6
                75.70          1.91        1.2565    3   0   2         6
                79.93          2.30        1.2002    2   1   3         6
                81.24          2.41        1.1842    1   1   4         6
================================================================================
       XPOW Copyright 1993 Bob Downs, Ranjini Swaminathan and Kurt Bartelmehs
  For reference, see Downs et al. (1993) American Mineralogist 78, 1104-1107.
_END_
      Quartz
      Ikuta D, Kawame N, Banno S, Hirajima T, Ito K, Rakovan J F, Downs R T, Tamada O
      American Mineralogist 92 (2007) 57-63
      First in situ X-ray diffraction identification of coesite and retrograde quartz on a glass
      thin section of an ultrahigh-pressure metamorphic rock and their crystal structure details
      Locality: Oomine granite, Tenkawa-mura, Nara, Southwest Japan
      Sample: in air
      _database_code_amcsd 0004266

_chemical_formula_sum 'Si O2'
_exptl_crystal_density_diffrn      2.643
      CELL PARAMETERS:   4.9180  4.9180  5.4070   90.000   90.000  120.000
      SPACE GROUP: P3_221
      X-RAY WAVELENGTH:     1.541838
      MAX. ABS. INTENSITY / VOLUME**2:      35.05825984
               2-THETA      INTENSITY    D-SPACING   H   K   L   Multiplicity
                20.86         19.94        4.2591    1   0   0         6
                26.64         69.83        3.3458    0   1   1         6
                26.64         30.17        3.3458    1   0   1         6
                36.54          7.33        2.4590    1   1   0         3
                39.48          1.07        2.2825    0   1   2         6
                39.48          6.17        2.2825    1   0   2         6
                40.29          3.25        2.2384    1   1   1         6
                42.45          5.32        2.1296    2   0   0         6
                45.79          2.14        1.9814    2   0   1         6
                50.15         12.55        1.8191    1   1   2         6
                54.88          3.13        1.6729    0   2   2         6
                55.35          1.61        1.6598    0   1   3         6
                59.96          5.03        1.5429    1   2   1         6
                59.96          4.13        1.5429    2   1   1         6
                64.05          1.76        1.4537    1   1   3         6
                67.75          1.37        1.3832    2   1   2         6
                67.75          4.26        1.3832    1   2   2         6
                68.16          1.36        1.3757    0   2   3         6
                68.16          5.34        1.3757    2   0   3         6
                68.31          4.23        1.3732    0   3   1         6
                73.50          1.76        1.2884    1   0   4         6
                75.66          1.92        1.2569    3   0   2         6
                79.90          2.37        1.2006    2   1   3         6
                81.20          2.44        1.1846    1   1   4         6
================================================================================
       XPOW Copyright 1993 Bob Downs, Ranjini Swaminathan and Kurt Bartelmehs
  For reference, see Downs et al. (1993) American Mineralogist 78, 1104-1107.
_END_
      Quartz
      Antao S M, Hassan I, Wang J, Lee P L, Toby B H
      The Canadian Mineralogist 46 (2008) 1501-1509
      State-of-the-art high-resolution powder x-ray diffraction (HRPXRD) illustrated
      with Rietveld structure refinement of quartz, sodalite, tremolite, and meionite
      Locality: not specified
      _database_code_amcsd 0006212

_chemical_formula_sum 'Si O2'
_exptl_crystal_density_diffrn      2.649
      CELL PARAMETERS:   4.9134  4.9134  5.4051   90.000   90.000  120.000
      SPACE GROUP: P3_221
      X-RAY WAVELENGTH:     1.541838
      MAX. ABS. INTENSITY / VOLUME**2:      35.37928573
               2-THETA      INTENSITY    D-SPACING   H   K   L   Multiplicity
                20.88         20.27        4.2552    1   0   0         6
                26.66         69.91        3.3434    0   1   1         6
                26.66         30.09        3.3434    1   0   1         6
                36.58          7.12        2.4567    1   1   0         3
                39.50          1.04        2.2813    0   1   2         6
                39.50          6.19        2.2813    1   0   2         6
                40.33          3.30        2.2365    1   1   1         6
                42.49          5.36        2.1276    2   0   0         6
                45.84          1.02        1.9797    0   2   1         6
                45.84          2.22        1.9797    2   0   1         6
                50.18         12.68        1.8179    1   1   2         6
                54.92          3.19        1.6717    0   2   2         6
                55.38          1.66        1.6591    0   1   3         6
                60.01          4.16        1.5415    2   1   1         6
                60.01          5.05        1.5415    1   2   1         6
                64.09          1.76        1.4529    1   1   3         6
                67.81          1.46        1.3821    2   1   2         6
                67.81          4.34        1.3821    1   2   2         6
                68.21          1.40        1.3749    0   2   3         6
                68.21          5.47        1.3749    2   0   3         6
                68.38          4.31        1.3719    0   3   1         6
                73.54          1.82        1.2879    1   0   4         6
                75.73          1.98        1.2559    3   0   2         6
                79.96          2.45        1.1998    2   1   3         6
                81.25          2.53        1.1840    1   1   4         6
================================================================================
       XPOW Copyright 1993 Bob Downs, Ranjini Swaminathan and Kurt Bartelmehs
  For reference, see Downs et al. (1993) American Mineralogist 78, 1104-1107.
_END_
      Quartz
      Kihara K
      European Journal of Mineralogy 2 (1990) 63-77
      An X-ray study of the temperature dependence of the quartz structure
      Sample: at T = 298 K
      _database_code_amcsd 0006362

_chemical_formula_sum 'Si O2'
_exptl_crystal_density_diffrn      2.649
      CELL PARAMETERS:   4.9137  4.9137  5.4047   90.000   90.000  120.000
      SPACE GROUP: P3_221
      X-RAY WAVELENGTH:     1.541838
      MAX. ABS. INTENSITY / VOLUME**2:      35.25274723
               2-THETA      INTENSITY    D-SPACING   H   K   L   Multiplicity
                20.88         19.90        4.2554    1   0   0         6
                26.66         69.97        3.3434    0   1   1         6
                26.66         30.03        3.3434    1   0   1         6
                36.57          7.22        2.4569    1   1   0         3
                39.50          1.03        2.2812    0   1   2         6
                39.50          6.26        2.2812    1   0   2         6
                40.32          3.23        2.2366    1   1   1         6
                42.49          5.32        2.1277    2   0   0         6
                45.83          2.10        1.9798    2   0   1         6
                50.18         12.64        1.8179    1   1   2         6
                54.92          3.10        1.6717    0   2   2         6
                55.38          1.64        1.6590    0   1   3         6
                60.01          5.03        1.5416    1   2   1         6
                60.01          4.18        1.5416    2   1   1         6
                64.10          1.75        1.4528    1   1   3         6
                67.81          4.28        1.3821    1   2   2         6
                67.81          1.41        1.3821    2   1   2         6
                68.21          1.38        1.3749    0   2   3         6
                68.21          5.41        1.3749    2   0   3         6
                68.37          4.23        1.3720    0   3   1         6
                73.54          1.78        1.2878    1   0   4         6
                75.73          1.97        1.2560    3   0   2         6
                79.96          2.36        1.1998    2   1   3         6
                81.26          2.46        1.1839    1   1   4         6
================================================================================
       XPOW Copyright 1993 Bob Downs, Ranjini Swaminathan and Kurt Bartelmehs
  For reference, see Downs et al. (1993) American Mineralogist 78, 1104-1107.
_END_
      Quartz
      Glinnemann J, King H E, Schulz H, Hahn T, La Placa S J, Dacol F
      Zeitschrift fur Kristallographie 198 (1992) 177-212
      Crystal structures of the low-temperature quartz-type phases of SiO2 and GeO2 at elevated pressure
      P = room pressure
      _database_code_amcsd 0011007

_chemical_formula_sum 'Si O2'
_exptl_crystal_density_diffrn      2.635
      CELL PARAMETERS:   4.9210  4.9210  5.4163   90.000   90.000  120.000
      SPACE GROUP: P3_121
      X-RAY WAVELENGTH:     1.541838
      MAX. ABS. INTENSITY / VOLUME**2:      35.49608764
               2-THETA      INTENSITY    D-SPACING   H   K   L   Multiplicity
                20.84         20.26        4.2617    1   0   0         6
                26.61         30.19        3.3492    0   1   1         6
                26.61         69.81        3.3492    1   0   1         6
                36.52          6.99        2.4605    1   1   0         3
                39.42          6.17        2.2857    0   1   2         6
                40.26          3.28        2.2402    1   1   1         6
                42.42          5.36        2.1309    2   0   0         6
                45.76          2.22        1.9829    0   2   1         6
                45.76          1.05        1.9829    2   0   1         6
                50.09         12.89        1.8211    1   1   2         6
                54.82          3.27        1.6746    2   0   2         6
                55.26          1.66        1.6624    1   0   3         6
                59.91          5.05        1.5439    2   1   1         6
                59.91          4.24        1.5439    1   2   1         6
                63.96          1.81        1.4556    1   1   3         6
                67.68          1.48        1.3844    1   2   2         6
                67.68          4.44        1.3844    2   1   2         6
                68.06          5.58        1.3775    0   2   3         6
                68.06          1.46        1.3775    2   0   3         6
                68.26          4.38        1.3741    3   0   1         6
                73.36          1.83        1.2905    0   1   4         6
                75.59          2.03        1.2580    0   3   2         6
                79.79          2.51        1.2019    1   2   3         6
                81.06          2.63        1.1863    1   1   4         6
================================================================================
       XPOW Copyright 1993 Bob Downs, Ranjini Swaminathan and Kurt Bartelmehs
  For reference, see Downs et al. (1993) American Mineralogist 78, 1104-1107.
_END_
      Quartz
      Gualtieri A F
      Journal of Applied Crystallography 33 (2000) 267-278
      Accuracy of XRPD QPA using the combined Rietveld-RIR method
      Locality: Baveno, Novara, Italy
      _database_code_amcsd 0012866

_chemical_formula_sum 'Si O2'
_exptl_crystal_density_diffrn      2.644
      CELL PARAMETERS:   4.9158  4.9158  5.4091   90.000   90.000  120.000
      SPACE GROUP: P3_121
      X-RAY WAVELENGTH:     1.541838
      MAX. ABS. INTENSITY / VOLUME**2:      33.70969145
               2-THETA      INTENSITY    D-SPACING   H   K   L   Multiplicity
                20.87         20.50        4.2572    1   0   0         6
                26.65         69.92        3.3454    0   1   1         6
                26.65         30.08        3.3454    1   0   1         6
                36.56          7.01        2.4579    1   1   0         3
                39.47          1.16        2.2828    0   1   2         6
                39.47          5.69        2.2828    1   0   2         6
                40.30          3.11        2.2377    1   1   1         6
                42.47          4.76        2.1286    2   0   0         6
                45.81          2.20        1.9808    2   0   1         6
                50.15         11.34        1.8190    1   1   2         6
                54.89          2.90        1.6727    0   2   2         6
                55.33          1.44        1.6603    0   1   3         6
                59.98          3.32        1.5423    2   1   1         6
                59.98          4.34        1.5423    1   2   1         6
                64.05          1.45        1.4538    1   1   3         6
                67.76          1.15        1.3828    2   1   2         6
                67.76          3.35        1.3828    1   2   2         6
                68.16          4.35        1.3758    2   0   3         6
                68.34          3.41        1.3726    0   3   1         6
                73.48          1.41        1.2888    1   0   4         6
                75.69          1.42        1.2566    3   0   2         6
                79.90          1.88        1.2005    2   1   3         6
                81.19          1.84        1.1848    1   1   4         6
================================================================================
       XPOW Copyright 1993 Bob Downs, Ranjini Swaminathan and Kurt Bartelmehs
  For reference, see Downs et al. (1993) American Mineralogist 78, 1104-1107.
_END_
      Quartz
      Hazen R M, Finger L W, Hemley R J, Mao H K
      Solid State Communications 72 (1989) 507-511
      High-pressure crystal chemistry and amorphization of alpha-quartz
      Locality: synthetic
      Sample: P = 1 bar
      _database_code_amcsd 0015462

_chemical_formula_sum 'Si O2'
_exptl_crystal_density_diffrn      2.648
      CELL PARAMETERS:   4.9140  4.9140  5.4060   90.000   90.000  120.000
      SPACE GROUP: P3_121
      X-RAY WAVELENGTH:     1.541838
      MAX. ABS. INTENSITY / VOLUME**2:      35.41421163
               2-THETA      INTENSITY    D-SPACING   H   K   L   Multiplicity
                20.87         19.74        4.2556    1   0   0         6
                26.66         30.26        3.3439    0   1   1         6
                26.66         69.74        3.3439    1   0   1         6
                36.57          7.26        2.4570    1   1   0         3
                39.50          6.18        2.2817    0   1   2         6
                39.50          1.04        2.2817    1   0   2         6
                40.32          3.18        2.2368    1   1   1         6
                42.48          5.25        2.1278    2   0   0         6
                45.83          2.14        1.9800    0   2   1         6
                50.18         12.81        1.8181    1   1   2         6
                54.92          3.14        1.6719    2   0   2         6
                55.37          1.63        1.6594    1   0   3         6
                60.01          5.10        1.5417    2   1   1         6
                60.01          4.17        1.5417    1   2   1         6
                64.08          1.76        1.4531    1   1   3         6
                67.80          1.42        1.3823    1   2   2         6
                67.80          4.28        1.3823    2   1   2         6
                68.20          5.49        1.3751    0   2   3         6
                68.20          1.39        1.3751    2   0   3         6
                68.37          4.23        1.3721    3   0   1         6
                73.52          1.79        1.2881    0   1   4         6
                75.72          1.96        1.2561    0   3   2         6
                79.95          2.41        1.2000    1   2   3         6
                81.24          2.52        1.1842    1   1   4         6
================================================================================
       XPOW Copyright 1993 Bob Downs, Ranjini Swaminathan and Kurt Bartelmehs
  For reference, see Downs et al. (1993) American Mineralogist 78, 1104-1107.
_END_
      Corundum
      Lewis J, Schwarzenbach D, Flack H D
      Acta Crystallographica A38 (1982) 733-739
      Electric field gradients and charge density in corundum alpha-Al2O3
      _database_code_amcsd 0009325

_chemical_formula_sum 'Al2 O3'
_exptl_crystal_density_diffrn      3.984
      CELL PARAMETERS:   4.7602  4.7602 12.9933   90.000   90.000  120.000
      SPACE GROUP: R-3c
      X-RAY WAVELENGTH:     1.541838
      MAX. ABS. INTENSITY / VOLUME**2:      12.23545548
               2-THETA      INTENSITY    D-SPACING   H   K   L   Multiplicity
                25.59         61.91        3.4808    0   1   2         6
                35.17         96.62        2.5514    1   0   4         6
                37.80         44.59        2.3801    1   1   0         6
                43.38         99.82        2.0859    1   1   3        12
                46.21          1.46        1.9647    2   0   2         6
                52.58         50.05        1.7404    0   2   4         6
                57.54        100.00        1.6018    1   1   6        12
                59.78          2.60        1.5471    2   1   1        12
                61.17          3.30        1.5152    1   2   2        12
                61.35          7.58        1.5111    0   1   8         6
                66.56         39.66        1.4049    2   1   4        12
                68.25         61.31        1.3742    3   0   0         6
                70.46          1.31        1.3363    1   2   5        12
                74.36          1.52        1.2757    2   0   8         6
                76.94         17.73        1.2392    1   0  10         6
                77.30          9.57        1.2344    1   1   9        12
                80.75          2.29        1.1901    2   2   0         6
                84.41          1.91        1.1475    2   2   3        12
                86.41          1.40        1.1261    3   1   2        12
                86.57          3.00        1.1244    1   2   8        12
                89.07          8.37        1.0992    0   2  10         6
================================================================================
       XPOW Copyright 1993 Bob Downs, Ranjini Swaminathan and Kurt Bartelmehs
  For reference, see Downs et al. (1993) American Mineralogist 78, 1104-1107.
_END_
      Corundum
      Kirfel A, Eichhorn K
      Acta Crystallographica A46 (1990) 271-284
      Accurate structure analysis with synchrotron radiation.
      The electron density in Al2O3 and Cu2O
      Locality: synthetic
      _database_code_amcsd 0009327

_chemical_formula_sum 'Al2 O3'
_exptl_crystal_density_diffrn      3.991
      CELL PARAMETERS:   4.7570  4.7570 12.9877   90.000   90.000  120.000
      SPACE GROUP: R-3c
      X-RAY WAVELENGTH:     1.541838
      MAX. ABS. INTENSITY / VOLUME**2:      12.28406986
               2-THETA      INTENSITY    D-SPACING   H   K   L   Multiplicity
                25.61         61.73        3.4787    0   1   2         6
                35.19         96.62        2.5501    1   0   4         6
                37.82         44.54        2.3785    1   1   0         6
                43.41         99.77        2.0846    1   1   3        12
                46.24          1.46        1.9634    2   0   2         6
                52.62         50.08        1.7394    0   2   4         6
                57.57        100.00        1.6009    1   1   6        12
                59.82          2.60        1.5460    2   1   1        12
                61.21          3.30        1.5142    1   2   2        12
                61.38          7.62        1.5104    0   1   8         6
                66.61         39.73        1.4040    2   1   4        12
                68.30         61.41        1.3732    3   0   0         6
                70.51          1.31        1.3355    1   2   5        12
                74.40          1.53        1.2750    2   0   8         6
                76.98         17.78        1.2387    1   0  10         6
                77.34          9.61        1.2338    1   1   9        12
