Repository: ludoleg/quantdatavision

# quantdatavision
Mining data visualization

Playing with cristallography and diffraction analysis

File: desktop/databases/Cement-Cu-difdata.txt (part 8 of 17)
      SPACE GROUP: P-1
      X-RAY WAVELENGTH:     1.541838
      MAX. ABS. INTENSITY / VOLUME**2:      7.930684349
               2-THETA      INTENSITY    D-SPACING   H   K   L   Multiplicity
                80.82          2.30        1.1892    2   2   0         6
                84.48          1.92        1.1468    2   2   3        12
                86.48          1.40        1.1253    3   1   2        12
                86.63          3.02        1.1238    1   2   8        12
                89.13          8.40        1.0986    0   2  10         6
================================================================================
       XPOW Copyright 1993 Bob Downs, Ranjini Swaminathan and Kurt Bartelmehs
  For reference, see Downs et al. (1993) American Mineralogist 78, 1104-1107.
_END_
      Corundum
      Ishizawa N, Miyata T, Minato I, Marumo F, Iwai S
      Acta Crystallographica B36 (1980) 228-230
      A structural investigation of alpha-Al2O3 at 2170 K
      T = 300 K
      _database_code_amcsd 0009699

_chemical_formula_sum 'Al2 O3'
_exptl_crystal_density_diffrn      3.996
      CELL PARAMETERS:   4.7540  4.7540 12.9900   90.000   90.000  120.000
      SPACE GROUP: R-3c
      X-RAY WAVELENGTH:     1.541838
      MAX. ABS. INTENSITY / VOLUME**2:      12.16030185
               2-THETA      INTENSITY    D-SPACING   H   K   L   Multiplicity
                25.62         61.58        3.4773    0   1   2         6
                35.20         97.41        2.5498    1   0   4         6
                37.85         44.45        2.3770    1   1   0         6
                43.43        100.00        2.0837    1   1   3        12
                46.26          1.43        1.9623    2   0   2         6
                52.64         49.82        1.7387    0   2   4         6
                57.59         98.80        1.6006    1   1   6        12
                59.86          2.56        1.5451    2   1   1        12
                61.25          3.23        1.5133    1   2   2        12
                61.38          7.67        1.5105    0   1   8         6
                66.65         39.14        1.4033    2   1   4        12
                68.35         60.47        1.3724    3   0   0         6
                70.55          1.28        1.3350    1   2   5        12
                74.41          1.54        1.2749    2   0   8         6
                76.97         17.34        1.2388    1   0  10         6
                77.35          9.49        1.2337    1   1   9        12
                80.88          2.22        1.1885    2   2   0         6
                84.54          1.89        1.1461    2   2   3        12
                86.55          1.35        1.1246    3   1   2        12
                86.66          3.00        1.1235    1   2   8        12
                89.14          8.10        1.0986    0   2  10         6
================================================================================
       XPOW Copyright 1993 Bob Downs, Ranjini Swaminathan and Kurt Bartelmehs
  For reference, see Downs et al. (1993) American Mineralogist 78, 1104-1107.
_END_
      Corundum
      Newnham R E, de Haan Y M
      Zeitschrift fur Kristallographie 117 (1962) 235-237
      Refinement of the alpha Al2O3, Ti2O3, V2O3 and Cr2O3 structures
      Locality: synthetic
      _database_code_amcsd 0010593

_chemical_formula_sum 'Al2 O3'
_exptl_crystal_density_diffrn      3.987
      CELL PARAMETERS:   4.7589  4.7589 12.9910   90.000   90.000  120.000
      SPACE GROUP: R-3c
      X-RAY WAVELENGTH:     1.541838
      MAX. ABS. INTENSITY / VOLUME**2:      11.44019512
               2-THETA      INTENSITY    D-SPACING   H   K   L   Multiplicity
                25.60         65.96        3.4800    0   1   2         6
                35.18        100.00        2.5509    1   0   4         6
                37.81         47.33        2.3795    1   1   0         6
                43.39         98.15        2.0854    1   1   3        12
                46.22          1.58        1.9642    2   0   2         6
                52.60         49.82        1.7400    0   2   4         6
                57.55         97.94        1.6014    1   1   6        12
                59.79          2.43        1.5466    2   1   1        12
                61.19          3.36        1.5148    1   2   2        12
                61.36          7.18        1.5108    0   1   8         6
                66.58         38.24        1.4045    2   1   4        12
                68.27         57.24        1.3738    3   0   0         6
                70.48          1.16        1.3360    1   2   5        12
                74.38          1.43        1.2754    2   0   8         6
                76.96         16.74        1.2390    1   0  10         6
                77.32          8.06        1.2341    1   1   9        12
                80.78          2.26        1.1897    2   2   0         6
                84.44          1.55        1.1472    2   2   3        12
                86.44          1.25        1.1258    3   1   2        12
                86.60          2.69        1.1241    1   2   8        12
                89.10          7.81        1.0989    0   2  10         6
================================================================================
       XPOW Copyright 1993 Bob Downs, Ranjini Swaminathan and Kurt Bartelmehs
  For reference, see Downs et al. (1993) American Mineralogist 78, 1104-1107.
_END_
      Corundum
      Saalfeld H
      Zeitschrift fur Kristallographie 120 (1964) 342-348
      Strukturuntersuchungen im system Al2O3-Cr2O3
      _database_code_amcsd 0010607

_chemical_formula_sum '(Al1.82 Cr.18) O3'
_exptl_crystal_density_diffrn      4.166
      CELL PARAMETERS:   5.1280  5.1280  5.1280   55.270   55.270   55.270
      SPACE GROUP: R-3c
      X-RAY WAVELENGTH:     1.541838
      MAX. ABS. INTENSITY / VOLUME**2:      14.96947575
               2-THETA      INTENSITY    D-SPACING   H   K   L   Multiplicity
                25.60         49.70        3.4791    1   1   0         6
                35.19        100.00        2.5506    2   1   1         6
                37.82         48.91        2.3786    0  -1   1         6
                43.40         74.05        2.0848    2   1   0        12
                52.61         48.35        1.7395    2   2   0         6
                57.56         71.45        1.6012    3   2   1        12
                59.82          2.28        1.5461    0  -1   2        12
                61.21          2.03        1.5142    2  -1   1        12
                61.36         10.54        1.5108    3   3   2         6
                66.60         37.13        1.4041    3   1   0        12
                68.30         47.19        1.3733    1  -2   1         6
                70.51          1.09        1.3356    3   2   0        12
                80.82          6.34        1.1893    0  -2   2         6
                84.48          3.32        1.1468    3  -1   1        12
                86.48          2.78        1.1253    0  -1   3        12
================================================================================
       XPOW Copyright 1993 Bob Downs, Ranjini Swaminathan and Kurt Bartelmehs
  For reference, see Downs et al. (1993) American Mineralogist 78, 1104-1107.
_END_
      Corundum
      Lutterotti L, Scardi P
      Journal of Applied Crystallography 23 (1990) 246-252
      Simultaneous structure and size-strain refinement by the Rietveld method
      _cod_database_code 1000032
      _database_code_amcsd 0012859

_chemical_formula_sum 'Al2 O3'
_exptl_crystal_density_diffrn      3.983
      CELL PARAMETERS:   4.7605  4.7605 12.9956   90.000   90.000  120.000
      SPACE GROUP: R-3c
      X-RAY WAVELENGTH:     1.541838
      MAX. ABS. INTENSITY / VOLUME**2:      12.43839081
               2-THETA      INTENSITY    D-SPACING   H   K   L   Multiplicity
                25.59         60.54        3.4811    0   1   2         6
                35.17         95.98        2.5518    1   0   4         6
                37.80         44.03        2.3802    1   1   0         6
                43.38         99.36        2.0861    1   1   3        12
                46.20          1.49        1.9649    2   0   2         6
                52.58         49.67        1.7406    0   2   4         6
                57.53        100.00        1.6020    1   1   6        12
                59.77          2.52        1.5472    2   1   1        12
                61.16          3.34        1.5153    1   2   2        12
                61.34          7.55        1.5114    0   1   8         6
                66.56         39.67        1.4050    2   1   4        12
                68.25         61.76        1.3742    3   0   0         6
                70.46          1.28        1.3365    1   2   5        12
                74.35          1.54        1.2759    2   0   8         6
                76.92         17.85        1.2394    1   0  10         6
                77.28          9.72        1.2346    1   1   9        12
                80.75          2.31        1.1901    2   2   0         6
                84.41          1.97        1.1476    2   2   3        12
                86.40          1.41        1.1261    3   1   2        12
                86.56          3.05        1.1245    1   2   8        12
                89.06          8.52        1.0993    0   2  10         6
================================================================================
       XPOW Copyright 1993 Bob Downs, Ranjini Swaminathan and Kurt Bartelmehs
  For reference, see Downs et al. (1993) American Mineralogist 78, 1104-1107.
_END_
      Corundum
      d'Amour H, Schiferl D, Denner W, Schulz H, Holzapfel W B
      Journal of Applied Physics 49 (1978) 4411-4416
      High-pressure single-crystal structure determinations for ruby up to 90 kbar
      using an automatic diffractometer
      P = 0 kbar
      _database_code_amcsd 0012914

_chemical_formula_sum 'Al2 O3'
_exptl_crystal_density_diffrn      3.970
      CELL PARAMETERS:   4.7657  4.7657 13.0100   90.000   90.000  120.000
      SPACE GROUP: R-3c
      X-RAY WAVELENGTH:     1.541838
      MAX. ABS. INTENSITY / VOLUME**2:      12.46443835
               2-THETA      INTENSITY    D-SPACING   H   K   L   Multiplicity
                25.56         61.63        3.4850    0   1   2         6
                35.13         94.36        2.5546    1   0   4         6
                37.75         44.05        2.3828    1   1   0         6
                43.33         98.24        2.0884    1   1   3        12
                46.15          1.47        1.9670    2   0   2         6
                52.52         49.52        1.7425    0   2   4         6
                57.46        100.00        1.6037    1   1   6        12
                59.70          2.62        1.5488    2   1   1        12
                61.09          3.33        1.5169    1   2   2        12
                61.26          7.35        1.5130    0   1   8         6
                66.47         39.50        1.4065    2   1   4        12
                68.16         61.12        1.3757    3   0   0         6
                70.37          1.32        1.3379    1   2   5        12
                74.25          1.44        1.2773    2   0   8         6
                76.82         17.90        1.2408    1   0  10         6
                77.18          9.54        1.2359    1   1   9        12
                80.64          2.32        1.1914    2   2   0         6
                84.29          1.90        1.1489    2   2   3        12
                86.29          1.43        1.1274    3   1   2        12
                86.44          2.90        1.1258    1   2   8        12
                88.93          8.50        1.1005    0   2  10         6
================================================================================
       XPOW Copyright 1993 Bob Downs, Ranjini Swaminathan and Kurt Bartelmehs
  For reference, see Downs et al. (1993) American Mineralogist 78, 1104-1107.
_END_
      Corundum
      Finger L W, Hazen R M
      Journal of Applied Physics 49 (1978) 5823-5826
      Crystal structure and compression of ruby to 46 kbar
      P = 0.001 kbar
      _database_code_amcsd 0012921

_chemical_formula_sum 'Al2 O3'
_exptl_crystal_density_diffrn      3.983
      CELL PARAMETERS:   4.7607  4.7607 12.9947   90.000   90.000  120.000
      SPACE GROUP: R-3c
      X-RAY WAVELENGTH:     1.541838
      MAX. ABS. INTENSITY / VOLUME**2:      12.12426765
               2-THETA      INTENSITY    D-SPACING   H   K   L   Multiplicity
                25.59         62.43        3.4812    0   1   2         6
                35.17         96.68        2.5517    1   0   4         6
                37.79         44.58        2.3804    1   1   0         6
                43.38        100.00        2.0861    1   1   3        12
                46.20          1.44        1.9649    2   0   2         6
                52.58         49.89        1.7406    0   2   4         6
                57.53         99.39        1.6019    1   1   6        12
                59.77          2.62        1.5472    2   1   1        12
                61.16          3.25        1.5153    1   2   2        12
                61.34          7.53        1.5113    0   1   8         6
                66.55         39.21        1.4050    2   1   4        12
                68.24         60.62        1.3743    3   0   0         6
                70.46          1.31        1.3365    1   2   5        12
                74.35          1.48        1.2759    2   0   8         6
                76.93         17.42        1.2394    1   0  10         6
                77.29          9.48        1.2345    1   1   9        12
                80.74          2.23        1.1902    2   2   0         6
                84.40          1.89        1.1476    2   2   3        12
                86.40          1.38        1.1262    3   1   2        12
                86.56          2.91        1.1245    1   2   8        12
                89.06          8.13        1.0993    0   2  10         6
================================================================================
       XPOW Copyright 1993 Bob Downs, Ranjini Swaminathan and Kurt Bartelmehs
  For reference, see Downs et al. (1993) American Mineralogist 78, 1104-1107.
_END_
      Corundum
      Wang X, Hubbard C, Alexander K, Becher P
      Journal of the American Ceramic Society 77 (1994) 1569-1575
      Neutron diffraction measurements of the residual stresses in Al2O3 -
      ZrO2 (CeO2) ceramic composites
      _cod_database_code 1000059
      _database_code_amcsd 0014072

_chemical_formula_sum 'Al2 O3'
_exptl_crystal_density_diffrn      3.993
      CELL PARAMETERS:   4.7554  4.7554 12.9910   90.000   90.000  120.000
      SPACE GROUP: R-3c
      X-RAY WAVELENGTH:     1.541838
      MAX. ABS. INTENSITY / VOLUME**2:      11.49756504
               2-THETA      INTENSITY    D-SPACING   H   K   L   Multiplicity
                25.61         65.34        3.4781    0   1   2         6
                35.19        100.00        2.5502    1   0   4         6
                37.84         47.09        2.3777    1   1   0         6
                43.42         97.84        2.0842    1   1   3        12
                46.25          1.61        1.9629    2   0   2         6
                52.63         49.49        1.7391    0   2   4         6
                57.57         97.65        1.6009    1   1   6        12
                59.84          2.37        1.5455    2   1   1        12
                61.23          3.37        1.5137    1   2   2        12
                61.37          7.14        1.5107    0   1   8         6
                66.63         38.01        1.4037    2   1   4        12
                68.33         57.03        1.3728    3   0   0         6
                70.53          1.13        1.3353    1   2   5        12
                74.40          1.43        1.2751    2   0   8         6
                76.96         16.68        1.2389    1   0  10         6
                77.33          8.05        1.2339    1   1   9        12
                80.85          2.25        1.1889    2   2   0         6
                84.51          1.55        1.1464    2   2   3        12
                86.52          1.24        1.1249    3   1   2        12
                86.64          2.70        1.1237    1   2   8        12
                89.12          7.81        1.0987    0   2  10         6
================================================================================
       XPOW Copyright 1993 Bob Downs, Ranjini Swaminathan and Kurt Bartelmehs
  For reference, see Downs et al. (1993) American Mineralogist 78, 1104-1107.
_END_
      Corundum
      Pauling L, Hendricks S B
      Journal of the American Chemical Society 47 (1925) 781-790
      Crystal structures of hematite and corundum
      Locality: Ceylon
      _database_code_amcsd 0014077

_chemical_formula_sum 'Al2 O3'
_exptl_crystal_density_diffrn      4.008
      CELL PARAMETERS:   5.1200  5.1200  5.1200   55.280   55.280   55.280
      SPACE GROUP: R-3c
      X-RAY WAVELENGTH:     1.541838
      MAX. ABS. INTENSITY / VOLUME**2:      12.38474440
               2-THETA      INTENSITY    D-SPACING   H   K   L   Multiplicity
                25.64         53.57        3.4740    1   1   0         6
                35.24        100.00        2.5466    2   1   1         6
                37.88         44.51        2.3752    0  -1   1         6
                41.79          1.04        2.1617    2   2   2         2
                43.47         89.76        2.0818    2   1   0        12
                52.70         51.18        1.7370    2   2   0         6
                57.66         78.14        1.5987    3   2   1        12
                59.91          2.76        1.5439    0  -1   2        12
                61.31          2.02        1.5121    2  -1   1        12
                61.47         11.20        1.5084    3   3   2         6
                66.71         39.27        1.4021    3   1   0        12
                68.41         52.16        1.3713    1  -2   1         6
                70.62          1.32        1.3337    3   2   0        12
                80.95          6.38        1.1876    0  -2   2         6
                84.63          4.02        1.1452    3  -1   1        12
                86.63          3.10        1.1238    0  -1   3        12
================================================================================
       XPOW Copyright 1993 Bob Downs, Ranjini Swaminathan and Kurt Bartelmehs
  For reference, see Downs et al. (1993) American Mineralogist 78, 1104-1107.
_END_
      Corundum
      Tsirelson V, Antipin M, Gerr R, Ozerov R, Struchkov Y
      Physica Status Solidi A87 (1985) 425-433
      Ruby structure peculiarities derived from X-ray data. Localization of
      chromium atoms and electron deformation density
      _cod_database_code 1000017
      _database_code_amcsd 0015110

_chemical_formula_sum 'Al2 O3'
_exptl_crystal_density_diffrn      3.983
      CELL PARAMETERS:   4.7606  4.7606 12.9940   90.000   90.000  120.000
      SPACE GROUP: R-3c
      X-RAY WAVELENGTH:     1.541838
      MAX. ABS. INTENSITY / VOLUME**2:      11.53837108
               2-THETA      INTENSITY    D-SPACING   H   K   L   Multiplicity
                25.59         64.20        3.4811    0   1   2         6
                35.17        100.00        2.5516    1   0   4         6
                37.79         46.82        2.3803    1   1   0         6
                43.38         97.40        2.0860    1   1   3        12
                46.20          1.55        1.9649    2   0   2         6
                52.58         49.44        1.7405    0   2   4         6
                57.54         96.37        1.6019    1   1   6        12
                59.77          2.35        1.5472    2   1   1        12
                61.16          3.29        1.5153    1   2   2        12
                61.35          7.32        1.5112    0   1   8         6
                66.56         38.02        1.4050    2   1   4        12
                68.25         56.83        1.3743    3   0   0         6
                70.46          1.12        1.3364    1   2   5        12
                74.35          1.50        1.2758    2   0   8         6
                76.93         16.51        1.2393    1   0  10         6
                77.29          8.00        1.2344    1   1   9        12
                80.74          2.23        1.1902    2   2   0         6
                84.41          1.54        1.1476    2   2   3        12
                86.40          1.22        1.1262    3   1   2        12
                86.56          2.80        1.1245    1   2   8        12
                89.07          7.73        1.0992    0   2  10         6
================================================================================
       XPOW Copyright 1993 Bob Downs, Ranjini Swaminathan and Kurt Bartelmehs
  For reference, see Downs et al. (1993) American Mineralogist 78, 1104-1107.
_END_
      Corundum
      Zachariasen W
      Skrifter utgitt av det Norske Videnskaps-Akademi i Oslo 1928 (1928) 1-165
      Untersuchungen ueber die Kristallstruktur von Sesquioxyden und
      Verbindungen ABO3
      _cod_database_code 1010951
      _database_code_amcsd 0017671

_chemical_formula_sum 'Al2 O3'
_exptl_crystal_density_diffrn      3.985
      CELL PARAMETERS:   5.1300  5.1300  5.1300   55.270   55.270   55.270
      SPACE GROUP: R-3c
      X-RAY WAVELENGTH:     1.541838
      MAX. ABS. INTENSITY / VOLUME**2:      12.03250638
               2-THETA      INTENSITY    D-SPACING   H   K   L   Multiplicity
                25.59         78.88        3.4804    1   1   0         6
                35.17         82.67        2.5516    2   1   1         6
                37.81         46.13        2.3795    0  -1   1         6
                43.39         90.73        2.0856    2   1   0        12
                46.22          1.47        1.9643    2   0   0         6
                52.59         46.90        1.7402    2   2   0         6
                57.54        100.00        1.6018    3   2   1        12
                59.79          3.40        1.5467    0  -1   2        12
                61.18          3.39        1.5148    2  -1   1        12
                61.34          4.80        1.5114    3   3   2         6
                66.57         35.34        1.4046    3   1   0        12
                68.27         52.55        1.3738    1  -2   1         6
                70.47          1.62        1.3362    3   2   0        12
                80.78          6.63        1.1897    0  -2   2         6
                84.44          3.83        1.1473    3  -1   1        12
                86.44          4.43        1.1258    0  -1   3        12
================================================================================
       XPOW Copyright 1993 Bob Downs, Ranjini Swaminathan and Kurt Bartelmehs
  For reference, see Downs et al. (1993) American Mineralogist 78, 1104-1107.
_END_
      Rutile
      Swope R J, Smyth J R, Larson A C
      American Mineralogist 80 (1995) 448-453
      H in rutile-type compounds: I. Single-crystal neutron and X-ray diffraction
      study of H in rutile
      Sample: X-ray; natural, T = 300 K
      _database_code_amcsd 0001736

_chemical_formula_sum 'Ti.91 Al.08 Nb.01 Cr.01 O2'
_exptl_crystal_density_diffrn      4.211
      CELL PARAMETERS:   4.5940  4.5940  2.9586   90.000   90.000   90.000
      SPACE GROUP: P4_2/mnm
      X-RAY WAVELENGTH:     1.541838
      MAX. ABS. INTENSITY / VOLUME**2:      46.00277931
               2-THETA      INTENSITY    D-SPACING   H   K   L   Multiplicity
                27.46        100.00        3.2484    1   1   0         4
                36.11         44.69        2.4874    1   0   1         8
                39.22          6.43        2.2970    2   0   0         4
                41.27         19.11        2.1874    1   1   1         8
                44.08          6.84        2.0545    2   1   0         8
                54.37         55.48        1.6875    2   1   1        16
                56.67         16.59        1.6242    2   2   0         4
                62.82          7.85        1.4793    0   0   2         2
                64.10          7.75        1.4528    3   1   0         8
                69.06         19.68        1.3600    3   0   1         8
                69.87          9.53        1.3463    1   1   2         8
                72.48          1.12        1.3040    3   1   1        16
                76.61          1.96        1.2437    2   0   2         8
                79.91          1.19        1.2005    2   1   2        16
                82.41          3.93        1.1702    3   2   1        16
                84.33          2.78        1.1485    4   0   0         4
                87.56          1.04        1.1142    4   1   0         8
                89.64          6.80        1.0937    2   2   2         8
================================================================================
       XPOW Copyright 1993 Bob Downs, Ranjini Swaminathan and Kurt Bartelmehs
  For reference, see Downs et al. (1993) American Mineralogist 78, 1104-1107.
_END_
      Rutile
      Swope R J, Smyth J R, Larson A C
      American Mineralogist 80 (1995) 448-453
      H in rutile-type compounds: I. Single-crystal neutron and X-ray diffraction
      study of H in rutile
      Sample: X-ray; synthetic, T = 300 K
      _database_code_amcsd 0001737

_chemical_formula_sum 'Ti.992 O2'
_exptl_crystal_density_diffrn      4.233
      CELL PARAMETERS:   4.5922  4.5922  2.9574   90.000   90.000   90.000
      SPACE GROUP: P4_2/mnm
      X-RAY WAVELENGTH:     1.541838
      MAX. ABS. INTENSITY / VOLUME**2:      46.53315653
               2-THETA      INTENSITY    D-SPACING   H   K   L   Multiplicity
                27.47        100.00        3.2472    1   1   0         4
                36.12         44.82        2.4864    1   0   1         8
                39.24          6.49        2.2961    2   0   0         4
                41.29         18.92        2.1865    1   1   1         8
                44.10          6.77        2.0537    2   1   0         8
                54.39         55.16        1.6869    2   1   1        16
                56.70         16.47        1.6236    2   2   0         4
                62.85          7.78        1.4787    0   0   2         2
                64.13          7.69        1.4522    3   1   0         8
                69.10         19.50        1.3594    3   0   1         8
                69.90          9.44        1.3457    1   1   2         8
                72.52          1.11        1.3035    3   1   1        16
                76.65          1.93        1.2432    2   0   2         8
                79.95          1.18        1.2000    2   1   2        16
                82.45          3.87        1.1698    3   2   1        16
                84.37          2.75        1.1480    4   0   0         4
                87.60          1.03        1.1138    4   1   0         8
                89.69          6.73        1.0932    2   2   2         8
================================================================================
       XPOW Copyright 1993 Bob Downs, Ranjini Swaminathan and Kurt Bartelmehs
  For reference, see Downs et al. (1993) American Mineralogist 78, 1104-1107.
_END_
      Rutile
      Meagher E P, Lager G A
      The Canadian Mineralogist 17 (1979) 77-85
      Polyhedral thermal expansion in the TiO2 polymorphs: Refinement
      of the crystal structure of rutile and brookite at high temperature
      Sample at 25 degrees C
      _database_code_amcsd 0005164

_chemical_formula_sum 'Ti O2'
_exptl_crystal_density_diffrn      4.250
      CELL PARAMETERS:   4.5930  4.5930  2.9590   90.000   90.000   90.000
      SPACE GROUP: P4_2/mnm
      X-RAY WAVELENGTH:     1.541838
      MAX. ABS. INTENSITY / VOLUME**2:      47.31504694
               2-THETA      INTENSITY    D-SPACING   H   K   L   Multiplicity
                27.46        100.00        3.2477    1   1   0         4
                36.11         45.49        2.4875    1   0   1         8
                39.23          6.85        2.2965    2   0   0         4
                41.27         18.21        2.1873    1   1   1         8
                44.09          6.53        2.0541    2   1   0         8
                54.37         55.31        1.6874    2   1   1        16
                56.69         16.35        1.6239    2   2   0         4
                62.81          7.69        1.4795    0   0   2         2
                64.12          7.92        1.4524    3   1   0         8
                69.08         19.30        1.3598    3   0   1         8
                69.86          9.57        1.3464    1   1   2         8
                72.49          1.02        1.3038    3   1   1        16
                76.61          2.13        1.2437    2   0   2         8
                79.91          1.09        1.2005    2   1   2        16
                82.43          4.22        1.1700    3   2   1        16
                84.35          2.78        1.1482    4   0   0         4
                89.64          6.71        1.0936    2   2   2         8
================================================================================
       XPOW Copyright 1993 Bob Downs, Ranjini Swaminathan and Kurt Bartelmehs
  For reference, see Downs et al. (1993) American Mineralogist 78, 1104-1107.
_END_
      Rutile
      Baur W H
      Acta Crystallographica 9 (1956) 515-520
      Uber die verfeinerung der kristallstrukturbestimmung einiger vertreter
      des rutiltyps: TiO2, SnO2, GeO2 und MgF2
      _database_code_amcsd 0009161

_chemical_formula_sum 'Ti O2'
_exptl_crystal_density_diffrn      4.248
      CELL PARAMETERS:   4.5940  4.5940  2.9590   90.000   90.000   90.000
      SPACE GROUP: P4_2/mnm
      X-RAY WAVELENGTH:     1.541838
      MAX. ABS. INTENSITY / VOLUME**2:      46.93969569
               2-THETA      INTENSITY    D-SPACING   H   K   L   Multiplicity
                27.46        100.00        3.2484    1   1   0         4
                36.11         44.16        2.4876    1   0   1         8
                39.22          6.74        2.2970    2   0   0         4
                41.27         18.01        2.1875    1   1   1         8
                44.08          6.65        2.0545    2   1   0         8
                54.36         53.39        1.6876    2   1   1        16
                56.67         15.62        1.6242    2   2   0         4
                62.81          7.38        1.4795    0   0   2         2
                64.10          7.33        1.4528    3   1   0         8
                69.06         18.45        1.3600    3   0   1         8
                69.86          8.99        1.3464    1   1   2         8
                76.60          1.91        1.2438    2   0   2         8
                79.90          1.09        1.2006    2   1   2        16
                82.41          3.70        1.1703    3   2   1        16
                84.33          2.48        1.1485    4   0   0         4
                89.63          6.07        1.0938    2   2   2         8
================================================================================
       XPOW Copyright 1993 Bob Downs, Ranjini Swaminathan and Kurt Bartelmehs
  For reference, see Downs et al. (1993) American Mineralogist 78, 1104-1107.
_END_
      Rutile
      Baur W H, Khan A A
      Acta Crystallographica B27 (1971) 2133-2139
      Rutile-type compounds. VI.
      SiO2, GeO2 and a comparison with other rutile-type structures
      _database_code_amcsd 0009404

_chemical_formula_sum 'Ti O2'
_exptl_crystal_density_diffrn      4.248
      CELL PARAMETERS:   4.5941  4.5941  2.9589   90.000   90.000   90.000
      SPACE GROUP: P4_2/mnm
      X-RAY WAVELENGTH:     1.541838
      MAX. ABS. INTENSITY / VOLUME**2:      47.10917792
               2-THETA      INTENSITY    D-SPACING   H   K   L   Multiplicity
                27.46        100.00        3.2485    1   1   0         4
                36.11         44.59        2.4876    1   0   1         8
                39.22          6.77        2.2970    2   0   0         4
                41.27         18.13        2.1875    1   1   1         8
                44.08          6.64        2.0545    2   1   0         8
                54.36         54.18        1.6876    2   1   1        16
                56.67         15.92        1.6243    2   2   0         4
                62.81          7.51        1.4794    0   0   2         2
                64.10          7.54        1.4528    3   1   0         8
                69.06         18.84        1.3600    3   0   1         8
                69.86          9.22        1.3464    1   1   2         8
                76.60          1.98        1.2438    2   0   2         8
                79.90          1.10        1.2006    2   1   2        16
                82.41          3.88        1.1703    3   2   1        16
                84.32          2.60        1.1485    4   0   0         4
                89.63          6.33        1.0937    2   2   2         8
================================================================================
       XPOW Copyright 1993 Bob Downs, Ranjini Swaminathan and Kurt Bartelmehs
  For reference, see Downs et al. (1993) American Mineralogist 78, 1104-1107.
_END_
      Rutile
      Wyckoff R W G
      Crystal Structures 1 (1963) 239-444
      Second edition. Interscience Publishers, New York, New York
      _database_code_amcsd 0011762

_chemical_formula_sum 'Ti O2'
_exptl_crystal_density_diffrn      4.250
      CELL PARAMETERS:   4.5937  4.5937  2.9581   90.000   90.000   90.000
      SPACE GROUP: P4_2/mnm
      X-RAY WAVELENGTH:     1.541838
      MAX. ABS. INTENSITY / VOLUME**2:      46.53627347
               2-THETA      INTENSITY    D-SPACING   H   K   L   Multiplicity
                27.46        100.00        3.2483    1   1   0         4
                36.11         44.75        2.4871    1   0   1         8
                39.22          6.77        2.2969    2   0   0         4
                41.28         17.72        2.1871    1   1   1         8
                44.08          6.37        2.0544    2   1   0         8
                54.37         52.60        1.6874    2   1   1        16
                56.68         15.43        1.6241    2   2   0         4
                62.83          7.15        1.4791    0   0   2         2
                64.10          7.35        1.4527    3   1   0         8
                69.07         17.71        1.3599    3   0   1         8
                69.88          8.76        1.3461    1   1   2         8
                76.62          1.93        1.2435    2   0   2         8
                82.42          3.75        1.1702    3   2   1        16
                84.33          2.44        1.1484    4   0   0         4
                89.65          5.80        1.0936    2   2   2         8
================================================================================
       XPOW Copyright 1993 Bob Downs, Ranjini Swaminathan and Kurt Bartelmehs
  For reference, see Downs et al. (1993) American Mineralogist 78, 1104-1107.
_END_
      Calcite
      Graf D L
      American Mineralogist 46 (1961) 1283-1316
      Crystallographic tables for the rhombohedral carbonates
      _database_code_amcsd 0000098

_chemical_formula_sum 'Ca C O3'
_exptl_crystal_density_diffrn      2.710
      CELL PARAMETERS:   4.9900  4.9900 17.0615   90.000   90.000  120.000
      SPACE GROUP: R-3c
      X-RAY WAVELENGTH:     1.541838
      MAX. ABS. INTENSITY / VOLUME**2:      26.50717622
               2-THETA      INTENSITY    D-SPACING   H   K   L   Multiplicity
                23.07          8.10        3.8550    0   1   2         6
                29.42        100.00        3.0357    1   0   4         6
                31.46          2.43        2.8436    0   0   6         2
                36.00         13.71        2.4950    1   1   0         6
                39.44         20.16        2.2848    1   1   3        12
                43.19         14.26        2.0946    2   0   2         6
                47.15          6.16        1.9275    0   2   4         6
                47.54         19.67        1.9125    0   1   8         6
                48.54         20.02        1.8754    1   1   6        12
                56.61          3.73        1.6259    2   1   1        12
                57.44          9.18        1.6042    1   2   2        12
                60.72          5.28        1.5253    2   1   4        12
                61.05          2.41        1.5179    2   0   8         6
                61.43          3.18        1.5094    1   1   9        12
                63.10          2.29        1.4733    1   2   5        12
                64.71          6.84        1.4405    3   0   0         6
                65.67          3.91        1.4218    0   0  12         2
                69.24          1.51        1.3569    2   1   7        12
                70.30          2.13        1.3390    0   2  10         6
                72.95          2.69        1.2967    1   2   8        12
                77.23          1.93        1.2353    1   1  12        12
                81.60          2.24        1.1799    2   1  10        12
                83.84          1.57        1.1539    1   3   4        12
================================================================================
       XPOW Copyright 1993 Bob Downs, Ranjini Swaminathan and Kurt Bartelmehs
  For reference, see Downs et al. (1993) American Mineralogist 78, 1104-1107.
_END_
      Calcite
      Althoff P L
      American Mineralogist 62 (1977) 772-783
      Structural refinements of dolomite and a magnesian calcite and implications for
      dolomite formation in the marine environment
      Mg-calcite
      _database_code_amcsd 0000585

_chemical_formula_sum '(Ca.9 Mg.1) C O3'
_exptl_crystal_density_diffrn      2.753
      CELL PARAMETERS:   4.9410  4.9410 16.8640   90.000   90.000  120.000
      SPACE GROUP: R-3c
      X-RAY WAVELENGTH:     1.541838
      MAX. ABS. INTENSITY / VOLUME**2:      24.77765714
               2-THETA      INTENSITY    D-SPACING   H   K   L   Multiplicity
                23.31          7.60        3.8158    0   1   2         6
                29.75        100.00        3.0032    1   0   4         6
                31.84          2.39        2.8107    0   0   6         2
                36.37         13.78        2.4705    1   1   0         6
                39.86         18.73        2.2617    1   1   3        12
                43.65         13.49        2.0738    2   0   2         6
                47.67          6.19        1.9079    0   2   4         6
                48.12         18.26        1.8910    0   1   8         6
                49.10         18.54        1.8556    1   1   6        12
                57.22          2.88        1.6099    2   1   1        12
                58.07          8.24        1.5884    1   2   2        12
                61.40          5.23        1.5100    2   1   4        12
                61.78          2.39        1.5016    2   0   8         6
                62.18          2.34        1.4929    1   1   9        12
                63.83          1.64        1.4583    1   2   5        12
                65.43          5.87        1.4263    3   0   0         6
                66.54          3.13        1.4053    0   0  12         2
                71.19          1.80        1.3244    0   2  10         6
                73.85          2.61        1.2832    1   2   8        12
