Repository: ludoleg/quantdatavision

# quantdatavision
Mining data visualization

Playing with cristallography and diffraction analysis

File: desktop/databases/Cement-Cu-difdata.txt (part 9 of 17)
      SPACE GROUP: P-1
      X-RAY WAVELENGTH:     1.541838
      MAX. ABS. INTENSITY / VOLUME**2:      7.930684349
               2-THETA      INTENSITY    D-SPACING   H   K   L   Multiplicity
                78.26          1.89        1.2215    1   1  12        12
                82.67          1.84        1.1673    2   1  10        12
                84.88          1.23        1.1424    1   3   4        12
================================================================================
       XPOW Copyright 1993 Bob Downs, Ranjini Swaminathan and Kurt Bartelmehs
  For reference, see Downs et al. (1993) American Mineralogist 78, 1104-1107.
_END_
      Calcite
      Markgraf S A, Reeder R J
      American Mineralogist 70 (1985) 590-600
      High-temperature structure refinements of calcite and magnesite
      Sample: T = 24 C
      _database_code_amcsd 0000984

_chemical_formula_sum 'Ca C O3'
_exptl_crystal_density_diffrn      2.713
      CELL PARAMETERS:   4.9880  4.9880 17.0610   90.000   90.000  120.000
      SPACE GROUP: R-3c
      X-RAY WAVELENGTH:     1.541838
      MAX. ABS. INTENSITY / VOLUME**2:      26.72435740
               2-THETA      INTENSITY    D-SPACING   H   K   L   Multiplicity
                23.08          8.36        3.8538    0   1   2         6
                29.43        100.00        3.0351    1   0   4         6
                31.46          2.07        2.8435    0   0   6         2
                36.01         14.35        2.4940    1   1   0         6
                39.45         18.80        2.2840    1   1   3        12
                43.21         14.63        2.0938    2   0   2         6
                47.17          6.50        1.9269    0   2   4         6
                47.55         19.75        1.9123    0   1   8         6
                48.56         20.46        1.8750    1   1   6        12
                56.63          3.42        1.6253    2   1   1        12
                57.47          9.77        1.6036    1   2   2        12
                60.74          5.67        1.5248    2   1   4        12
                61.06          2.63        1.5175    2   0   8         6
                61.44          2.79        1.5092    1   1   9        12
                63.13          2.06        1.4728    1   2   5        12
                64.74          6.69        1.4399    3   0   0         6
                65.67          3.76        1.4218    0   0  12         2
                69.27          1.33        1.3565    2   1   7        12
                70.32          2.30        1.3388    0   2  10         6
                72.98          2.98        1.2964    1   2   8        12
                77.24          2.24        1.2351    1   1  12        12
                81.62          2.54        1.1796    2   1  10        12
                83.88          1.58        1.1534    1   3   4        12
================================================================================
       XPOW Copyright 1993 Bob Downs, Ranjini Swaminathan and Kurt Bartelmehs
  For reference, see Downs et al. (1993) American Mineralogist 78, 1104-1107.
_END_
      Calcite
      Paquette J, Reeder R J
      American Mineralogist 75 (1990) 1151-1158
      Single-crystal X-ray structure refinements of two biogenic magnesian calcite
      crystals
      sample LS
      _database_code_amcsd 0001327

_chemical_formula_sum '(Ca.936 Mg.064) C O3'
_exptl_crystal_density_diffrn      2.723
      CELL PARAMETERS:   4.9673  4.9673 16.9631   90.000   90.000  120.000
      SPACE GROUP: R-32/c
      X-RAY WAVELENGTH:     1.541838
      MAX. ABS. INTENSITY / VOLUME**2:      25.69792908
               2-THETA      INTENSITY    D-SPACING   H   K   L   Multiplicity
                23.18          7.79        3.8365    0   1   2         6
                29.58        100.00        3.0200    1   0   4         6
                31.65          2.29        2.8272    0   0   6         2
                36.17         14.01        2.4836    1   1   0         6
                39.63         19.04        2.2740    1   1   3        12
                43.40         14.21        2.0849    2   0   2         6
                47.39          6.37        1.9183    0   2   4         6
                47.83         19.18        1.9019    0   1   8         6
                48.81         19.79        1.8659    1   1   6        12
                56.89          3.23        1.6185    2   1   1        12
                57.73          9.21        1.5969    1   2   2        12
                61.03          5.53        1.5182    2   1   4        12
                61.40          2.54        1.5100    2   0   8         6
                61.79          2.64        1.5014    1   1   9        12
                63.44          1.90        1.4662    1   2   5        12
                65.04          6.43        1.4339    3   0   0         6
                66.10          3.52        1.4136    0   0  12         2
                69.64          1.20        1.3502    2   1   7        12
                70.73          2.12        1.3319    0   2  10         6
                73.38          2.86        1.2903    1   2   8        12
                77.73          2.11        1.2285    1   1  12        12
                82.11          2.27        1.1738    2   1  10        12
                84.32          1.45        1.1485    1   3   4        12
================================================================================
       XPOW Copyright 1993 Bob Downs, Ranjini Swaminathan and Kurt Bartelmehs
  For reference, see Downs et al. (1993) American Mineralogist 78, 1104-1107.
_END_
      Calcite
      Paquette J, Reeder R J
      American Mineralogist 75 (1990) 1151-1158
      Single-crystal X-ray structure refinements of two biogenic magnesian calcite
      crystals
      sample LB
      _database_code_amcsd 0001328

_chemical_formula_sum '(Ca.871 Mg.129) C O3'
_exptl_crystal_density_diffrn      2.748
      CELL PARAMETERS:   4.9382  4.9382 16.8320   90.000   90.000  120.000
      SPACE GROUP: R-32/c
      X-RAY WAVELENGTH:     1.541838
      MAX. ABS. INTENSITY / VOLUME**2:      24.72400663
               2-THETA      INTENSITY    D-SPACING   H   K   L   Multiplicity
                23.33          7.31        3.8126    0   1   2         6
                29.79        100.00        2.9995    1   0   4         6
                31.90          2.55        2.8053    0   0   6         2
                36.39         13.59        2.4691    1   1   0         6
                39.89         19.51        2.2599    1   1   3        12
                43.68         13.83        2.0725    2   0   2         6
                47.71          6.21        1.9063    0   2   4         6
                48.20         18.57        1.8879    0   1   8         6
                49.16         19.23        1.8535    1   1   6        12
                57.26          3.05        1.6090    2   1   1        12
                58.11          8.65        1.5874    1   2   2        12
                61.45          5.35        1.5089    2   1   4        12
                61.87          2.43        1.4997    2   0   8         6
                62.28          2.52        1.4908    1   1   9        12
                63.88          1.76        1.4571    1   2   5        12
                65.48          6.21        1.4255    3   0   0         6
                66.68          3.30        1.4027    0   0  12         2
                70.15          1.09        1.3415    2   1   7        12
                71.31          1.94        1.3226    0   2  10         6
                73.94          2.71        1.2818    1   2   8        12
                78.41          1.95        1.2196    1   1  12        12
                82.79          2.03        1.1659    2   1  10        12
                84.95          1.33        1.1416    1   3   4        12
================================================================================
       XPOW Copyright 1993 Bob Downs, Ranjini Swaminathan and Kurt Bartelmehs
  For reference, see Downs et al. (1993) American Mineralogist 78, 1104-1107.
_END_
      Calcite
      Maslen E N, Streltsov V A, Streltsova N R
      Acta Crystallographica B49 (1993) 636-641
      X-ray study of the electron density in calcite, CaCO3
      _database_code_amcsd 0009873

_chemical_formula_sum 'Ca C O3'
_exptl_crystal_density_diffrn      2.709
      CELL PARAMETERS:   4.9910  4.9910 17.0620   90.000   90.000  120.000
      SPACE GROUP: R-3c
      X-RAY WAVELENGTH:     1.541838
      MAX. ABS. INTENSITY / VOLUME**2:      26.81198114
               2-THETA      INTENSITY    D-SPACING   H   K   L   Multiplicity
                23.07          8.49        3.8557    0   1   2         6
                29.42        100.00        3.0361    1   0   4         6
                31.46          2.10        2.8437    0   0   6         2
                35.99         14.33        2.4955    1   1   0         6
                39.43         19.24        2.2852    1   1   3        12
                43.18         14.83        2.0950    2   0   2         6
                47.14          6.58        1.9278    0   2   4         6
                47.54         20.00        1.9126    0   1   8         6
                48.54         20.93        1.8757    1   1   6        12
                56.59          3.51        1.6263    2   1   1        12
                57.43          9.99        1.6045    1   2   2        12
                60.70          5.83        1.5256    2   1   4        12
                61.04          2.69        1.5180    2   0   8         6
                61.42          2.93        1.5096    1   1   9        12
                63.09          2.13        1.4735    1   2   5        12
                64.70          6.99        1.4408    3   0   0         6
                65.67          3.90        1.4218    0   0  12         2
                69.23          1.39        1.3571    2   1   7        12
                70.29          2.39        1.3392    0   2  10         6
                72.94          3.09        1.2969    1   2   8        12
                77.22          2.30        1.2354    1   1  12        12
                81.59          2.66        1.1800    2   1  10        12
                83.82          1.67        1.1541    1   3   4        12
================================================================================
       XPOW Copyright 1993 Bob Downs, Ranjini Swaminathan and Kurt Bartelmehs
  For reference, see Downs et al. (1993) American Mineralogist 78, 1104-1107.
_END_
      Calcite
      Maslen E N, Streltsov V A, Streltsova N R, Ishizawa N
      Acta Crystallographica B51 (1995) 929-939
      Electron density and optical anisotropy in rhombohedral carbonates.
      III. Synchrotron X-ray studies of CaCO3, MgCO3 and MnCO3
      _database_code_amcsd 0009890

_chemical_formula_sum 'Ca C O3'
_exptl_crystal_density_diffrn      2.712
      CELL PARAMETERS:   4.9880  4.9880 17.0680   90.000   90.000  120.000
      SPACE GROUP: R-3c
      X-RAY WAVELENGTH:     1.541838
      MAX. ABS. INTENSITY / VOLUME**2:      26.93170441
               2-THETA      INTENSITY    D-SPACING   H   K   L   Multiplicity
                23.08          8.40        3.8541    0   1   2         6
                29.42        100.00        3.0357    1   0   4         6
                31.45          2.09        2.8447    0   0   6         2
                36.01         14.37        2.4940    1   1   0         6
                39.45         19.07        2.2842    1   1   3        12
                43.21         14.80        2.0938    2   0   2         6
                47.16          6.59        1.9271    0   2   4         6
                47.53         20.06        1.9129    0   1   8         6
                48.55         20.86        1.8753    1   1   6        12
                56.63          3.50        1.6253    2   1   1        12
                57.47         10.00        1.6036    1   2   2        12
                60.74          5.85        1.5249    2   1   4        12
                61.05          2.71        1.5178    2   0   8         6
                61.42          2.90        1.5096    1   1   9        12
                63.12          2.13        1.4729    1   2   5        12
                64.74          6.96        1.4399    3   0   0         6
                65.64          3.91        1.4223    0   0  12         2
                69.26          1.38        1.3566    2   1   7        12
                70.29          2.40        1.3391    0   2  10         6
                72.96          3.11        1.2966    1   2   8        12
                77.21          2.34        1.2355    1   1  12        12
                81.60          2.68        1.1798    2   1  10        12
                83.88          1.67        1.1535    1   3   4        12
================================================================================
       XPOW Copyright 1993 Bob Downs, Ranjini Swaminathan and Kurt Bartelmehs
  For reference, see Downs et al. (1993) American Mineralogist 78, 1104-1107.
_END_
      Calcite
      Sitepu H, O'Connor B H, Li D
      Journal of Applied Crystallography 38 (2005) 158-167
      Comparative evaluation of the March and generalized spherical harmonic
      preferred orientation models using X-ray diffraction data for molybdite
      and calcite powders
      Note: March model
      Locality: synthetic
      _database_code_amcsd 0012867

_chemical_formula_sum 'Ca C O3'
_exptl_crystal_density_diffrn      2.708
      CELL PARAMETERS:   4.9910  4.9910 17.0680   90.000   90.000  120.000
      SPACE GROUP: R-3c
      X-RAY WAVELENGTH:     1.541838
      MAX. ABS. INTENSITY / VOLUME**2:      28.30231935
               2-THETA      INTENSITY    D-SPACING   H   K   L   Multiplicity
                23.07          5.18        3.8560    0   1   2         6
                29.41        100.00        3.0366    1   0   4         6
                31.45          2.04        2.8447    0   0   6         2
                35.99         14.79        2.4955    1   1   0         6
                39.43         15.50        2.2853    1   1   3        12
                43.18         13.64        2.0950    2   0   2         6
                47.14          5.71        1.9280    0   2   4         6
                47.53         19.30        1.9131    0   1   8         6
                48.53         17.32        1.8760    1   1   6        12
                56.59          3.84        1.6263    2   1   1        12
                57.43          9.82        1.6046    1   2   2        12
                60.70          4.33        1.5257    2   1   4        12
                61.03          2.23        1.5183    2   0   8         6
                61.40          2.33        1.5099    1   1   9        12
                63.09          2.32        1.4736    1   2   5        12
                64.70          4.98        1.4408    3   0   0         6
                65.64          3.44        1.4223    0   0  12         2
                69.22          1.50        1.3572    2   1   7        12
                70.28          2.09        1.3395    0   2  10         6
                72.93          2.22        1.2971    1   2   8        12
                77.20          1.99        1.2357    1   1  12        12
                81.57          2.46        1.1802    2   1  10        12
                83.82          1.29        1.1541    1   3   4        12
================================================================================
       XPOW Copyright 1993 Bob Downs, Ranjini Swaminathan and Kurt Bartelmehs
  For reference, see Downs et al. (1993) American Mineralogist 78, 1104-1107.
_END_
      Calcite
      Sitepu H, O'Connor B H, Li D
      Journal of Applied Crystallography 38 (2005) 158-167
      Comparative evaluation of the March and generalized spherical harmonic
      preferred orientation models using X-ray diffraction data for molybdite
      and calcite powders
      Note: GSH model
      Locality: synthetic
      _database_code_amcsd 0012868

_chemical_formula_sum 'Ca C O3'
_exptl_crystal_density_diffrn      2.707
      CELL PARAMETERS:   4.9920  4.9920 17.0690   90.000   90.000  120.000
      SPACE GROUP: R-3c
      X-RAY WAVELENGTH:     1.541838
      MAX. ABS. INTENSITY / VOLUME**2:      27.31576038
               2-THETA      INTENSITY    D-SPACING   H   K   L   Multiplicity
                23.06          6.57        3.8566    0   1   2         6
                29.41        100.00        3.0370    1   0   4         6
                31.45          2.00        2.8448    0   0   6         2
                35.98         14.52        2.4960    1   1   0         6
                39.42         16.73        2.2857    1   1   3        12
                43.17         14.15        2.0954    2   0   2         6
                47.13          5.95        1.9283    0   2   4         6
                47.52         19.22        1.9133    0   1   8         6
                48.52         18.66        1.8762    1   1   6        12
                56.58          3.59        1.6266    2   1   1        12
                57.42          9.79        1.6049    1   2   2        12
                60.69          4.76        1.5260    2   1   4        12
                61.02          2.33        1.5185    2   0   8         6
                61.40          2.44        1.5101    1   1   9        12
                63.07          2.15        1.4739    1   2   5        12
                64.68          5.51        1.4411    3   0   0         6
                65.64          3.45        1.4224    0   0  12         2
                69.21          1.38        1.3574    2   1   7        12
                70.27          2.17        1.3396    0   2  10         6
                72.92          2.44        1.2973    1   2   8        12
                77.19          2.01        1.2358    1   1  12        12
                81.56          2.46        1.1803    2   1  10        12
                83.80          1.34        1.1543    1   3   4        12
================================================================================
       XPOW Copyright 1993 Bob Downs, Ranjini Swaminathan and Kurt Bartelmehs
  For reference, see Downs et al. (1993) American Mineralogist 78, 1104-1107.
_END_
      Calcite
      Elliott N
      Journal of the American Chemical Society 59 (1937) 1380-1382
      A Redetermination of the Carbon - Oxygen Distance in Calcite and the
      Nitrogen - Oxygen Distance in Sodium Nitrate
      _cod_database_code 1010928
      _database_code_amcsd 0017650

_chemical_formula_sum 'Ca C O3'
_exptl_crystal_density_diffrn      2.728
      CELL PARAMETERS:   6.3600  6.3600  6.3600   46.100   46.100   46.100
      SPACE GROUP: R3c
      X-RAY WAVELENGTH:     1.541838
      MAX. ABS. INTENSITY / VOLUME**2:      25.71974563
               2-THETA      INTENSITY    D-SPACING   H   K   L   Multiplicity
                23.12          9.99        3.8471    1   1   0         3
                29.49        100.00        3.0289    2   1   1         3
                31.54          2.51        2.8364    2   2   2         1
                36.07         13.38        2.4902    0  -1   1         6
                39.52         22.22        2.2802    2   1   0         6
                43.28         14.58        2.0905    2   0   0         3
                47.25          6.49        1.9236    2   2   0         3
                47.67         19.65        1.9079    3   3   2         3
                48.66         21.54        1.8713    3   2   1         6
                56.73          3.48        1.6228    0  -1   2         6
                57.57          9.02        1.6011    2  -1   1         6
                60.85          5.80        1.5223    3   1   0         6
                63.25          2.14        1.4703    3   2   0         6
                64.85          7.70        1.4377    1  -2   1         3
                76.51          1.09        1.2451    0  -2   2         6
                84.05          4.94        1.1516    3  -1   2         6
================================================================================
       XPOW Copyright 1993 Bob Downs, Ranjini Swaminathan and Kurt Bartelmehs
  For reference, see Downs et al. (1993) American Mineralogist 78, 1104-1107.
_END_
      Calcite
      Ondrus P, Veselovsky F, Gabasova A, Hlousek J, Srein V, Vavrnn I,
      Skala R, Sejkora J, Drabek M
      Journal of the Czech Geological Society 48 (2003) 19-147
      Primary minerals of the Jachymov ore district
      Locality:  Jachymov, Bohemia, Czech Republic
      _database_code_amcsd 0017593

_chemical_formula_sum 'Ca C O3'
_exptl_crystal_density_diffrn      2.720
      CELL PARAMETERS:   4.9844  4.9844 17.0376   90.000   90.000  120.000
      SPACE GROUP: R-3c
      X-RAY WAVELENGTH:     1.541838
      MAX. ABS. INTENSITY / VOLUME**2:      23.80096243
               2-THETA      INTENSITY    D-SPACING   H   K   L   Multiplicity
                23.10          9.77        3.8505    0   1   2         6
                29.46        100.00        3.0319    1   0   4         6
                31.51          1.99        2.8396    0   0   6         2
                36.04         13.74        2.4922    1   1   0         6
                39.49         17.95        2.2821    1   1   3        12
                43.24         13.24        2.0922    2   0   2         6
                47.21          5.87        1.9252    0   2   4         6
                47.61         16.96        1.9099    0   1   8         6
                48.61         17.97        1.8731    1   1   6        12
                56.68          2.48        1.6241    2   1   1        12
                57.51          7.49        1.6024    1   2   2        12
                60.79          4.54        1.5236    2   1   4        12
                61.13          2.06        1.5159    2   0   8         6
                61.51          2.06        1.5075    1   1   9        12
                63.19          1.37        1.4715    1   2   5        12
                64.79          5.02        1.4389    3   0   0         6
                65.77          2.63        1.4198    0   0  12         2
                70.41          1.54        1.3373    0   2  10         6
                73.06          2.06        1.2952    1   2   8        12
                77.35          1.41        1.2337    1   1  12        12
                81.72          1.44        1.1784    2   1  10        12
================================================================================
       XPOW Copyright 1993 Bob Downs, Ranjini Swaminathan and Kurt Bartelmehs
  For reference, see Downs et al. (1993) American Mineralogist 78, 1104-1107.
_END_
      Bassanite
      Ballirano P, Maras A, Meloni S, Caminiti R
      European Journal of Mineralogy 13 (2001) 985-993
      The monoclinic I2 structure of bassanite, calcium sulphate hemihydrate
      _database_code_amcsd 0006909

_chemical_formula_sum 'Ca2 S2 O9 H2'
_exptl_crystal_density_diffrn      2.737
      CELL PARAMETERS:  12.0350  6.9294 12.6705   90.000   90.266   90.000
      SPACE GROUP: I2
      X-RAY WAVELENGTH:     1.541838
      MAX. ABS. INTENSITY / VOLUME**2:      8.433167340
               2-THETA      INTENSITY    D-SPACING   H   K   L   Multiplicity
                14.57          1.14        6.0796    0   1   1         2
                14.72         48.90        6.0174    2   0   0         2
                14.75         99.74        6.0051    1   1   0         2
                20.31          2.07        4.3731   -2   0   2         2
                20.40          3.37        4.3532    1   1   2         2
                20.75          2.35        4.2815   -2   1   1         2
                22.28          2.07        3.9910   -1   0   3         2
                22.34          3.07        3.9794    1   0   3         2
                24.69          3.50        3.6064    0   1   3         2
                25.66         56.66        3.4718    3   1   0         2
                25.71         30.80        3.4647    0   2   0         1
                27.69          2.81        3.2212   -1   2   1         2
                28.91          2.12        3.0880    2   1   3         2
                29.28          7.16        3.0498   -3   1   2         2
                29.38          5.66        3.0398    0   2   2         2
                29.39          7.36        3.0394    3   1   2         2
                29.69         57.57        3.0087    4   0   0         2
                29.76        100.00        3.0026    2   2   0         2
                31.87         14.71        2.8083   -2   0   4         2
                31.91         83.69        2.8044   -1   1   4         2
                31.97         28.97        2.7990    1   1   4         2
                31.99         33.91        2.7976    2   0   4         2
                32.98          8.57        2.7157   -2   2   2         2
                33.02          4.54        2.7129    4   0   2         2
                33.25          1.05        2.6942    4   1   1         2
                34.32          2.42        2.6131    1   2   3         2
                34.92          1.09        2.5693   -3   2   1         2
                38.39          2.99        2.3447   -3   1   4         2
                38.51          4.26        2.3378    0   2   4         2
                38.55          4.54        2.3353    3   1   4         2
                39.64          1.69        2.2737    5   1   0         2
                39.66          1.51        2.2724    0   3   1         2
                39.68          2.21        2.2717    4   2   0         2
                39.74          2.76        2.2684    1   3   0         2
                40.44          1.01        2.2307   -3   2   3         2
                40.55          2.78        2.2247    3   2   3         2
                40.71          1.31        2.2164   -2   1   5         2
                40.84          1.55        2.2098    2   1   5         2
                41.39          4.91        2.1817   -2   2   4         2
                41.49          2.32        2.1764    4   0   4         2
                42.17          1.22        2.1430   -5   1   2         2
                42.21          7.37        2.1408   -4   2   2         2
                42.29         12.21        2.1371    5   1   2         2
                42.31          9.23        2.1362   -1   3   2         2
                42.31          1.20        2.1360    4   2   2         2
                42.82         15.86        2.1117    0   0   6         2
                44.72          1.84        2.0265    0   3   3         2
                45.21          1.10        2.0058    6   0   0         2
                45.30          1.49        2.0017    3   3   0         2
                46.52          1.42        1.9520    5   2   1         2
                47.30          1.02        1.9218   -2   3   3         2
                47.48          2.95        1.9148   -6   0   2         2
                47.61          4.14        1.9100   -3   3   2         2
                47.62          1.05        1.9097    6   0   2         2
                47.68          5.35        1.9074    3   3   2         2
                49.23         32.51        1.8510   -5   1   4         2
                49.28          4.24        1.8491   -4   2   4         2
                49.40          1.73        1.8450   -1   3   4         2
                49.44         31.26        1.8435    1   3   4         2
                49.45          4.06        1.8433    5   1   4         2
                49.45         25.59        1.8430    4   2   4         2
                52.73          8.60        1.7359    6   2   0         2
                52.85          2.26        1.7323    0   4   0         1
                52.95          1.47        1.7292   -2   2   6         2
                54.00          1.76        1.6982   -6   0   4         2
                54.14         22.37        1.6939   -3   3   4         2
                54.24         10.23        1.6911    6   0   4         2
                54.27          1.87        1.6904    3   3   4         2
                55.03          5.76        1.6687    7   1   0         2
                55.11          5.92        1.6666    5   3   0         2
                55.17          6.89        1.6647    2   4   0         2
                57.24          1.07        1.6096    2   4   2         2
                59.68          1.00        1.5494   -4   2   6         2
                59.91          1.10        1.5439    5   1   6         2
                60.37          1.50        1.5334   -2   0   8         2
                60.49          3.12        1.5306    1   1   8         2
                60.74          1.26        1.5249   -6   2   4         2
                60.96          1.82        1.5199    0   4   4         2
                61.80          1.15        1.5013    4   4   0         2
                62.83          3.21        1.4791   -7   1   4         2
                63.12          2.21        1.4729    5   3   4         2
                63.12          2.58        1.4728    2   4   4         2
                64.58          1.84        1.4431   -3   1   8         2
                64.71          2.54        1.4404    0   2   8         2
                64.80          2.41        1.4388    3   1   8         2
                68.98          1.25        1.3613   -8   0   4         2
                69.33          4.11        1.3554    4   4   4         2
                71.91          2.01        1.3130    9   1   0         2
                72.03          2.49        1.3111    6   4   0         2
                72.10          1.79        1.3099    3   5   0         2
                72.65          6.13        1.3014   -4   2   8         2
                72.80          6.30        1.2991   -1   3   8         2
                72.94          7.67        1.2969    5   1   8         2
                75.01          5.27        1.2662   -7   3   4         2
                75.23          4.32        1.2631    8   2   4         2
                75.24          4.11        1.2629   -1   5   4         2
                76.46          4.32        1.2458   -6   0   8         2
                76.84          7.62        1.2406    3   3   8         2
                78.78          1.68        1.2149   -9   1   4         2
                79.15          1.26        1.2101    6   4   4         2
                79.17          2.18        1.2098    3   5   4         2
                82.23          1.60        1.1723   -6   2   8         2
                82.53          1.30        1.1689    0   4   8         2
                82.63          1.12        1.1677    6   2   8         2
                83.54          4.86        1.1573    9   3   0         2
                83.75          1.97        1.1549    0   6   0         1
                84.07          1.29        1.1513   -7   1   8         2
                84.20          1.09        1.1499   -5   3   8         2
                84.49          1.66        1.1467    2   4   8         2
                85.39          1.13        1.1369   10   2   0         2
                85.49          1.46        1.1359    8   4   0         2
                86.62          2.96        1.1239   -5   5   4         2
                86.68          2.18        1.1233   10   0   4         2
                89.94          1.95        1.0908   -4   4   8         2
================================================================================
       XPOW Copyright 1993 Bob Downs, Ranjini Swaminathan and Kurt Bartelmehs
  For reference, see Downs et al. (1993) American Mineralogist 78, 1104-1107.
_END_
      Bassanite
      Bezou C, Nonat A, Mutin J C, Christensen A N, Lehmann M S
      Journal of Solid State Chemistry 117 (1995) 165-176
      Of the crystal structure of gamma-CaSO4, CaSO4*0.5(H2O), and CaSO4*0.6(H2O)
      by powder diffraction methods
      Locality: Maurienne, France
      Sample: SH1, X-ray diffraction
      _database_code_amcsd 0013867

_chemical_formula_sum 'Ca2 S2 O9 H2'
_exptl_crystal_density_diffrn      2.739
      CELL PARAMETERS:  12.0317  6.9272 12.6711   90.000   90.270   90.000
      SPACE GROUP: I2
      X-RAY WAVELENGTH:     1.541838
      MAX. ABS. INTENSITY / VOLUME**2:      9.287981890
               2-THETA      INTENSITY    D-SPACING   H   K   L   Multiplicity
                14.57          1.17        6.0782    0   1   1         2
                14.73         44.90        6.0158    2   0   0         2
                14.76         91.07        6.0033    1   1   0         2
                20.31          1.70        4.3727   -2   0   2         2
                20.40          3.49        4.3526    1   1   2         2
                20.75          1.85        4.2805   -2   1   1         2
                22.27          1.46        3.9911   -1   0   3         2
                22.34          4.95        3.9794    1   0   3         2
                24.69          4.16        3.6062    0   1   3         2
                25.67         53.15        3.4708    3   1   0         2
                25.72         22.30        3.4636    0   2   0         1
                27.70          2.62        3.2202   -1   2   1         2
                28.92          2.24        3.0876    2   1   3         2
                29.29          5.74        3.0492   -3   1   2         2
                29.39          4.65        3.0391    0   2   2         2
                29.39          5.79        3.0387    3   1   2         2
                29.70         51.49        3.0079    4   0   0         2
                29.76        100.00        3.0016    2   2   0         2
                31.87         14.80        2.8084   -2   0   4         2
                31.91         69.83        2.8044   -1   1   4         2
                31.98         23.94        2.7989    1   1   4         2
                31.99         32.90        2.7975    2   0   4         2
                32.99          9.39        2.7151   -2   2   2         2
                33.03          3.86        2.7123    4   0   2         2
                34.32          2.06        2.6126    1   2   3         2
                34.93          2.17        2.5686   -3   2   1         2
                37.80          1.20        2.3799    0   1   5         2
                38.39          2.73        2.3445   -3   1   4         2
                38.51          4.46        2.3375    0   2   4         2
                38.56          3.66        2.3350    3   1   4         2
                39.65          2.15        2.2731    5   1   0         2
                39.68          2.33        2.2717    0   3   1         2
                39.69          2.38        2.2710    4   2   0         2
                39.75          2.78        2.2677    1   3   0         2
                40.44          1.12        2.2303   -3   2   3         2
                40.56          3.22        2.2242    3   2   3         2
                40.71          1.21        2.2164   -2   1   5         2
                40.84          2.04        2.2097    2   1   5         2
                41.39          3.66        2.1814   -2   2   4         2
                41.50          2.04        2.1761    4   0   4         2
                42.09          1.25        2.1469   -3   0   5         2
                42.22          8.85        2.1403   -4   2   2         2
                42.30          9.87        2.1365    5   1   2         2
                42.32          8.72        2.1356   -1   3   2         2
                42.32          1.62        2.1354    4   2   2         2
                42.53          1.31        2.1258   -2   3   1         2
                42.82         15.36        2.1118    0   0   6         2
                44.73          1.69        2.0261    0   3   3         2
                45.32          1.60        2.0011    3   3   0         2
                46.48          1.11        1.9537   -5   2   1         2
                46.54          1.04        1.9514    5   2   1         2
                47.31          1.25        1.9214   -2   3   3         2
                47.38          1.13        1.9188    2   3   3         2
                47.49          3.02        1.9144   -6   0   2         2
                47.62          3.76        1.9095   -3   3   2         2
                47.63          1.48        1.9092    6   0   2         2
                47.69          4.68        1.9069    3   3   2         2
                49.23         29.42        1.8507   -5   1   4         2
                49.29          3.67        1.8488   -4   2   4         2
                49.41          1.24        1.8447   -1   3   4         2
                49.45         26.33        1.8431    1   3   4         2
                49.46          3.82        1.8429    5   1   4         2
                49.47         26.64        1.8426    4   2   4         2
                52.75          8.02        1.7354    6   2   0         2
                52.87          2.58        1.7318    0   4   0         1
                52.96          1.95        1.7291   -2   2   6         2
                54.01          1.74        1.6979   -6   0   4         2
                54.15         21.29        1.6936   -3   3   4         2
                54.25          9.93        1.6907    6   0   4         2
                54.28          1.92        1.6900    3   3   4         2
                55.05          5.81        1.6682    7   1   0         2
                55.12          6.99        1.6661    5   3   0         2
                55.19          4.56        1.6642    2   4   0         2
                57.25          1.17        1.6091    2   4   2         2
                60.36          1.70        1.5335   -2   0   8         2
                60.41          1.09        1.5324   -1   1   8         2
                60.49          3.37        1.5306    1   1   8         2
                60.97          2.10        1.5195    0   4   4         2
                61.82          1.27        1.5008    4   4   0         2
                62.84          2.82        1.4788   -7   1   4         2
                63.14          2.19        1.4726    5   3   4         2
                63.14          2.44        1.4725    2   4   4         2
                64.03          1.06        1.4543   -3   3   6         2
                64.58          2.19        1.4432   -3   1   8         2
                64.72          1.99        1.4404    0   2   8         2
                64.80          1.99        1.4387    3   1   8         2
                69.00          1.53        1.3611   -8   0   4         2
                69.35          3.46        1.3551    4   4   4         2
                71.93          2.10        1.3126    9   1   0         2
                72.06          2.07        1.3107    6   4   0         2
                72.13          1.77        1.3095    3   5   0         2
                72.66          5.99        1.3013   -4   2   8         2
                72.80          6.53        1.2990   -1   3   8         2
                72.95          6.33        1.2968    5   1   8         2
                75.03          4.83        1.2660   -7   3   4         2
                75.25          4.33        1.2628    8   2   4         2
                75.26          4.81        1.2626   -1   5   4         2
                76.46          4.40        1.2458   -6   0   8         2
                76.84          6.84        1.2405    3   3   8         2
                78.80          1.71        1.2146   -9   1   4         2
