Repository: ludoleg/quantdatavision

# quantdatavision
Mining data visualization

Playing with cristallography and diffraction analysis

File: desktop/databases/Cement-Cu-difdata.txt (part 10 of 17)
      SPACE GROUP: P-1
      X-RAY WAVELENGTH:     1.541838
      MAX. ABS. INTENSITY / VOLUME**2:      7.930684349
               2-THETA      INTENSITY    D-SPACING   H   K   L   Multiplicity
                79.17          1.53        1.2098    6   4   4         2
                79.19          1.85        1.2095    3   5   4         2
                82.54          1.04        1.1688    0   4   8         2
                82.65          1.13        1.1675    6   2   8         2
                83.57          4.70        1.1569    9   3   0         2
                83.78          1.64        1.1545    0   6   0         1
                84.08          1.05        1.1513   -7   1   8         2
                84.21          1.23        1.1498   -5   3   8         2
                84.50          1.44        1.1466    2   4   8         2
                85.52          1.26        1.1355    8   4   0         2
                86.65          3.22        1.1236   -5   5   4         2
                86.70          1.82        1.1230   10   0   4         2
                89.95          1.37        1.0907   -4   4   8         2
================================================================================
       XPOW Copyright 1993 Bob Downs, Ranjini Swaminathan and Kurt Bartelmehs
  For reference, see Downs et al. (1993) American Mineralogist 78, 1104-1107.
_END_
      Bassanite
      Bezou C, Nonat A, Mutin J C, Christensen A N, Lehmann M S
      Journal of Solid State Chemistry 117 (1995) 165-176
      Of the crystal structure of gamma-CaSO4, CaSO4*0.5(H2O), and CaSO4*0.6(H2O)
      by powder diffraction methods
      Locality: Maurienne, France
      Sample: SH1, neutron Diffraction
      _database_code_amcsd 0013868

_chemical_formula_sum 'Ca2 S2 O9 H2'
_exptl_crystal_density_diffrn      2.739
      CELL PARAMETERS:  12.0317  6.9269 12.6712   90.000   90.270   90.000
      SPACE GROUP: I2
      X-RAY WAVELENGTH:     1.541838
      MAX. ABS. INTENSITY / VOLUME**2:      8.464234468
               2-THETA      INTENSITY    D-SPACING   H   K   L   Multiplicity
                14.57          1.23        6.0780    0   1   1         2
                14.73         50.59        6.0158    2   0   0         2
                14.76         97.83        6.0031    1   1   0         2
                20.31          2.23        4.3728   -2   0   2         2
                20.40          4.35        4.3525    1   1   2         2
                20.75          1.15        4.2805   -2   1   1         2
                22.27          1.44        3.9911   -1   0   3         2
                22.34          4.08        3.9794    1   0   3         2
                24.69          4.32        3.6062    0   1   3         2
                25.67         58.59        3.4708    3   1   0         2
                25.72         24.56        3.4634    0   2   0         1
                27.70          2.92        3.2201   -1   2   1         2
                28.92          1.28        3.0875    2   1   3         2
                29.29          5.24        3.0492   -3   1   2         2
                29.39          6.36        3.0390    0   2   2         2
                29.39          5.26        3.0387    3   1   2         2
                29.70         50.72        3.0079    4   0   0         2
                29.77        100.00        3.0015    2   2   0         2
                31.87         17.36        2.8084   -2   0   4         2
                31.91         74.14        2.8043   -1   1   4         2
                31.98         26.51        2.7989    1   1   4         2
                31.99         40.66        2.7975    2   0   4         2
                32.99         11.45        2.7150   -2   2   2         2
                33.03          3.47        2.7123    4   0   2         2
                34.33          1.21        2.6125    1   2   3         2
                38.39          3.44        2.3445   -3   1   4         2
                38.51          4.84        2.3375    0   2   4         2
                38.56          3.63        2.3350    3   1   4         2
                39.07          1.03        2.3053    4   1   3         2
                39.65          2.37        2.2731    5   1   0         2
                39.68          1.25        2.2716    0   3   1         2
                39.69          1.84        2.2710    4   2   0         2
                39.75          2.56        2.2676    1   3   0         2
                40.56          2.83        2.2242    3   2   3         2
                40.84          1.60        2.2097    2   1   5         2
                41.39          4.30        2.1814   -2   2   4         2
                41.50          2.98        2.1761    4   0   4         2
                42.23          9.35        2.1402   -4   2   2         2
                42.30          9.24        2.1365    5   1   2         2
                42.32          9.43        2.1356   -1   3   2         2
                42.33          1.18        2.1354    4   2   2         2
                42.53          1.40        2.1257   -2   3   1         2
                42.82         15.89        2.1118    0   0   6         2
                44.73          1.38        2.0260    0   3   3         2
                45.32          2.08        2.0010    3   3   0         2
                46.54          1.50        1.9514    5   2   1         2
                47.49          2.89        1.9144   -6   0   2         2
                47.63          4.17        1.9094   -3   3   2         2
                47.63          1.44        1.9092    6   0   2         2
                47.69          4.76        1.9068    3   3   2         2
                49.23         30.71        1.8507   -5   1   4         2
                49.29          3.81        1.8488   -4   2   4         2
                49.41          1.82        1.8446   -1   3   4         2
                49.45         27.77        1.8431    1   3   4         2
                49.46          5.45        1.8429    5   1   4         2
                49.47         29.57        1.8426    4   2   4         2
                51.10          1.10        1.7873    5   2   3         2
                52.75          7.25        1.7354    6   2   0         2
                52.87          3.84        1.7317    0   4   0         1
                52.96          1.87        1.7291   -2   2   6         2
                54.01          1.52        1.6979   -6   0   4         2
                54.16         21.07        1.6936   -3   3   4         2
                54.25         10.88        1.6907    6   0   4         2
                54.28          2.16        1.6900    3   3   4         2
                55.05          6.39        1.6682    7   1   0         2
                55.13          6.89        1.6660    5   3   0         2
                55.19          5.14        1.6641    2   4   0         2
                57.26          1.08        1.6090    2   4   2         2
                59.82          1.26        1.5461   -1   3   6         2
                60.36          1.22        1.5335   -2   0   8         2
                60.41          1.50        1.5324   -1   1   8         2
                60.49          3.43        1.5306    1   1   8         2
                60.75          1.16        1.5246   -6   2   4         2
                60.98          1.79        1.5195    0   4   4         2
                60.98          1.07        1.5194    6   2   4         2
                61.82          1.47        1.5008    4   4   0         2
                62.84          3.00        1.4788   -7   1   4         2
                63.07          1.08        1.4740   -2   4   4         2
                63.14          1.62        1.4726    5   3   4         2
                63.14          2.96        1.4724    2   4   4         2
                64.03          1.30        1.4542   -3   3   6         2
                64.58          2.72        1.4432   -3   1   8         2
                64.72          1.64        1.4404    0   2   8         2
                64.80          2.10        1.4387    3   1   8         2
                69.00          1.69        1.3611   -8   0   4         2
                69.35          3.50        1.3550    4   4   4         2
                71.93          2.22        1.3126    9   1   0         2
                72.06          1.99        1.3106    6   4   0         2
                72.13          2.04        1.3095    3   5   0         2
                72.66          6.12        1.3013   -4   2   8         2
                72.81          7.04        1.2990   -1   3   8         2
                72.95          6.30        1.2968    5   1   8         2
                75.03          4.70        1.2659   -7   3   4         2
                75.25          4.14        1.2628    8   2   4         2
                75.27          4.26        1.2625   -1   5   4         2
                76.46          4.34        1.2458   -6   0   8         2
                76.85          7.22        1.2405    3   3   8         2
                78.80          1.57        1.2146   -9   1   4         2
                79.10          1.07        1.2107    9   1   4         2
                79.17          1.52        1.2098    6   4   4         2
                79.20          1.50        1.2095    3   5   4         2
                82.24          1.10        1.1723   -6   2   8         2
                82.54          1.10        1.1688    0   4   8         2
                82.65          1.61        1.1675    6   2   8         2
                83.57          4.74        1.1569    9   3   0         2
                83.79          1.95        1.1545    0   6   0         1
                84.08          1.30        1.1513   -7   1   8         2
                84.21          1.22        1.1498   -5   3   8         2
                84.50          1.51        1.1466    2   4   8         2
                85.52          1.29        1.1355    8   4   0         2
                86.65          3.38        1.1236   -5   5   4         2
                86.70          1.53        1.1230   10   0   4         2
                89.95          1.51        1.0907   -4   4   8         2
================================================================================
       XPOW Copyright 1993 Bob Downs, Ranjini Swaminathan and Kurt Bartelmehs
  For reference, see Downs et al. (1993) American Mineralogist 78, 1104-1107.
_END_
      Bassanite
      Bezou C, Nonat A, Mutin J C, Christensen A N, Lehmann M S
      Journal of Solid State Chemistry 117 (1995) 165-176
      Of the crystal structure of gamma-CaSO4, CaSO4*0.5(H2O), and CaSO4*0.6(H2O)
      by powder diffraction methods
      Locality: Maurienne, France
      Sample: SH2, X-ray diffraction
      _database_code_amcsd 0013869

_chemical_formula_sum 'Ca3 S3 O13.8 H3.6'
_exptl_crystal_density_diffrn      2.765
      CELL PARAMETERS:  11.9845  6.9292 12.7505   90.000   90.000   90.000
      SPACE GROUP: I2
      X-RAY WAVELENGTH:     1.541838
      MAX. ABS. INTENSITY / VOLUME**2:      11.47578608
               2-THETA      INTENSITY    D-SPACING   H   K   L   Multiplicity
                13.89          2.13        6.3752    0   0   2         2
                14.77         55.71        5.9987    1   1   0         2
                14.78         33.07        5.9922    2   0   0         2
                20.33          3.29        4.3688    1   1   2         2
                20.34          2.61        4.3663    2   0   2         2
                20.80          1.54        4.2707    2   1   1         2
                22.19          2.04        4.0057   -1   0   3         2
                23.33          2.66        3.8121    3   0   1         2
                25.71         24.19        3.4646    0   2   0         1
                25.74         43.64        3.4609    3   1   0         2
                29.34          5.30        3.0441    0   2   2         2
                29.36          9.67        3.0416   -3   1   2         2
                29.36          1.67        3.0416    3   1   2         2
                29.79         94.68        2.9994    2   2   0         2
                29.82         33.16        2.9961    4   0   0         2
                31.79         31.52        2.8149    1   1   4         2
                31.79         68.48        2.8149   -1   1   4         2
                31.80         19.36        2.8142    2   0   4         2
                31.80          4.72        2.8142   -2   0   4         2
                33.00          1.81        2.7140    2   2   2         2
                33.00          3.61        2.7140   -2   2   2         2
                33.03          4.88        2.7116    4   0   2         2
                33.33          1.20        2.6882   -4   1   1         2
                35.00          1.36        2.5639    3   2   1         2
                38.37          1.76        2.3458    0   2   4         2
                38.39          4.44        2.3446    3   1   4         2
                38.39          2.78        2.3446   -3   1   4         2
                39.74          1.62        2.2680    1   3   0         2
                39.77          4.75        2.2663    4   2   0         2
                39.79          1.96        2.2652    5   1   0         2
                40.47          1.67        2.2287    3   2   3         2
                40.59          1.24        2.2225    2   1   5         2
                41.33          3.71        2.1844   -2   2   4         2
                41.36          1.30        2.1831    4   0   4         2
                42.03          1.00        2.1495    3   0   5         2
                42.30          3.60        2.1368   -1   3   2         2
                42.33          1.85        2.1353    4   2   2         2
                42.33         10.09        2.1353   -4   2   2         2
                42.34          1.16        2.1345   -5   1   2         2
                42.34         10.69        2.1345    5   1   2         2
                42.54         10.24        2.1251    0   0   6         2
                42.54          1.31        2.1250   -2   3   1         2
                45.27          1.30        2.0031   -1   1   6         2
                45.28          1.11        2.0029   -2   0   6         2
                46.62          1.07        1.9480    5   2   1         2
                47.66          1.86        1.9079   -3   3   2         2
                47.66          4.83        1.9079    3   3   2         2
                47.71          3.04        1.9061   -6   0   2         2
                49.31         20.56        1.8480    1   3   4         2
                49.31          1.57        1.8480   -1   3   4         2
                49.34         20.53        1.8470    4   2   4         2
                49.34          3.32        1.8470   -4   2   4         2
                49.36          2.18        1.8465    5   1   4         2
                49.36         20.44        1.8465   -5   1   4         2
                52.80          1.26        1.7340   -2   2   6         2
                52.85          2.64        1.7323    0   4   0         1
                52.91          3.66        1.7304    6   2   0         2
                54.15         20.75        1.6939   -3   3   4         2
                54.15          1.43        1.6939    3   3   4         2
                54.19          6.73        1.6926    6   0   4         2
                55.19          6.79        1.6642    2   4   0         2
                55.23          5.33        1.6632    5   3   0         2
                55.27          5.54        1.6621    7   1   0         2
                60.06          2.72        1.5404    1   1   8         2
                60.07          1.62        1.5403   -2   0   8         2
                60.86          1.37        1.5221    0   4   4         2
                60.92          1.75        1.5208   -6   2   4         2
                60.92          1.62        1.5208    6   2   4         2
                61.87          1.38        1.4997    4   4   0         2
                63.01          1.14        1.4752    2   4   4         2
                63.04          1.28        1.4745   -5   3   4         2
                63.04          1.03        1.4745    5   3   4         2
                63.08          3.19        1.4738   -7   1   4         2
                63.93          1.02        1.4563   -3   3   6         2
                64.34          1.59        1.4479    0   2   8         2
                64.35          1.09        1.4477   -3   1   8         2
                64.35          2.50        1.4477    3   1   8         2
                66.42          1.42        1.4074   -2   2   8         2
                69.24          3.28        1.3570    4   4   4         2
                69.31          1.39        1.3558   -8   0   4         2
                72.14          1.19        1.3093    3   5   0         2
                72.18          2.13        1.3087    6   4   0         2
                72.25          1.99        1.3077    9   1   0         2
                72.48          3.50        1.3040   -1   3   8         2
                72.50          4.63        1.3037   -4   2   8         2
                72.52          6.10        1.3035    5   1   8         2
                75.18          4.36        1.2638   -1   5   4         2
                75.24          3.67        1.2629   -7   3   4         2
                75.27          3.79        1.2626    8   2   4         2
                76.42          5.31        1.2463    3   3   8         2
                76.46          3.36        1.2458   -6   0   8         2
                79.07          1.01        1.2111    3   5   4         2
                79.07          1.31        1.2111   -3   5   4         2
                79.11          1.21        1.2106   -6   4   4         2
                79.11          1.53        1.2106    6   4   4         2
                79.17          1.04        1.2098   -9   1   4         2
                82.18          1.43        1.1729    0   4   8         2
                82.23          1.36        1.1723   -6   2   8         2
                83.75          1.68        1.1549    0   6   0         1
                83.87          3.42        1.1536    9   3   0         2
                84.10          1.06        1.1511    2   4   8         2
                86.72          2.96        1.1228   -5   5   4         2
                86.82          1.56        1.1218   10   0   4         2
                89.80          1.48        1.0922   -4   4   8         2
================================================================================
       XPOW Copyright 1993 Bob Downs, Ranjini Swaminathan and Kurt Bartelmehs
  For reference, see Downs et al. (1993) American Mineralogist 78, 1104-1107.
_END_
      Bassanite
      Bezou C, Nonat A, Mutin J C, Christensen A N, Lehmann M S
      Journal of Solid State Chemistry 117 (1995) 165-176
      Of the crystal structure of gamma-CaSO4, CaSO4*0.5(H2O), and CaSO4*0.6(H2O)
      by powder diffraction methods
      Locality: Maurienne, France
      Sample: SH2, neutron Diffraction
      _database_code_amcsd 0013870

_chemical_formula_sum 'Ca3 S3 O13.8 H3.6'
_exptl_crystal_density_diffrn      2.765
      CELL PARAMETERS:  11.9845  6.9292 12.7505   90.000   90.000   90.000
      SPACE GROUP: I2
      X-RAY WAVELENGTH:     1.541838
      MAX. ABS. INTENSITY / VOLUME**2:      8.034709292
               2-THETA      INTENSITY    D-SPACING   H   K   L   Multiplicity
                10.13          4.92        8.7326   -1   0   1         2
                13.89          2.70        6.3752    0   0   2         2
                14.55          4.17        6.0882    0   1   1         2
                14.77         83.16        5.9987    1   1   0         2
                14.78         51.49        5.9922    2   0   0         2
                20.33          3.19        4.3688    1   1   2         2
                20.33          1.68        4.3688   -1   1   2         2
                20.34          1.17        4.3663    2   0   2         2
                20.34          5.76        4.3663   -2   0   2         2
                20.80          2.69        4.2707    2   1   1         2
                20.80          3.27        4.2707   -2   1   1         2
                22.19          1.71        4.0057   -1   0   3         2
                25.71         46.30        3.4646    0   2   0         1
                25.74         54.45        3.4609    3   1   0         2
                27.99          2.54        3.1876    0   0   4         2
                28.80          1.07        3.1003   -2   1   3         2
                29.34         14.54        3.0441    0   2   2         2
                29.36          2.49        3.0416   -3   1   2         2
                29.36          3.04        3.0416    3   1   2         2
                29.79        100.00        2.9994    2   2   0         2
                29.82         52.32        2.9961    4   0   0         2
                31.79         20.58        2.8149    1   1   4         2
                31.79         66.72        2.8149   -1   1   4         2
                31.80         50.14        2.8142    2   0   4         2
                31.80         15.21        2.8142   -2   0   4         2
                33.00         10.91        2.7140   -2   2   2         2
                33.03          7.07        2.7116    4   0   2         2
                34.22          1.49        2.6204   -1   2   3         2
                35.00          3.08        2.5639   -3   2   1         2
                37.58          1.38        2.3932    0   1   5         2
                38.37          7.23        2.3458    0   2   4         2
                38.39          3.14        2.3446    3   1   4         2
                38.39          2.39        2.3446   -3   1   4         2
                39.01          1.36        2.3089   -4   1   3         2
                39.66          1.28        2.2727    0   3   1         2
                39.74          2.62        2.2680    1   3   0         2
                39.77          7.99        2.2663    4   2   0         2
                40.47          1.93        2.2287   -3   2   3         2
                40.47          2.26        2.2287    3   2   3         2
                40.59          1.06        2.2225    2   1   5         2
                41.33          1.61        2.1844    2   2   4         2
                41.33          6.14        2.1844   -2   2   4         2
                41.36          2.23        2.1831   -4   0   4         2
                41.36          1.38        2.1831    4   0   4         2
                42.30          2.51        2.1368    1   3   2         2
                42.30          8.15        2.1368   -1   3   2         2
                42.33          1.19        2.1353    4   2   2         2
                42.33          7.97        2.1353   -4   2   2         2
                42.34         13.60        2.1345    5   1   2         2
                42.54         13.70        2.1251    0   0   6         2
                45.27          1.50        2.0031    1   1   6         2
                45.27          1.36        2.0031   -1   1   6         2
                45.41          1.52        1.9974    6   0   0         2
                47.29          1.19        1.9222    2   3   3         2

                47.66          3.65        1.9079   -3   3   2         2
                47.66          4.07        1.9079    3   3   2         2
                47.71          1.50        1.9061   -6   0   2         2
                47.71          1.89        1.9061    6   0   2         2
                48.70          1.38        1.8699    4   1   5         2
                49.31         23.62        1.8480    1   3   4         2
                49.31          2.58        1.8480   -1   3   4         2
                49.34         30.08        1.8470    4   2   4         2
                49.34          3.07        1.8470   -4   2   4         2
                49.36          5.72        1.8465    5   1   4         2
                49.36         33.29        1.8465   -5   1   4         2
                52.80          2.23        1.7340   -2   2   6         2
                52.85          2.39        1.7323    0   4   0         1
                52.91          7.22        1.7304    6   2   0         2
                54.15         22.09        1.6939   -3   3   4         2
                54.19          2.52        1.6926   -6   0   4         2
                54.19          7.80        1.6926    6   0   4         2
                54.62          1.57        1.6802   -4   3   3         2
                55.19         10.26        1.6642    2   4   0         2
                55.23          4.74        1.6632    5   3   0         2
                55.27          7.47        1.6621    7   1   0         2
                57.21          1.05        1.6102    2   4   2         2
                59.62          1.54        1.5507   -1   3   6         2
                60.06          1.31        1.5404   -1   1   8         2
                60.06          4.88        1.5404    1   1   8         2
                60.86          3.57        1.5221    0   4   4         2
                60.92          2.63        1.5208    6   2   4         2
                63.01          2.66        1.4752    2   4   4         2
                63.04          1.14        1.4745   -5   3   4         2
                63.08          3.36        1.4738   -7   1   4         2
                63.93          1.10        1.4563   -3   3   6         2
                64.34          1.63        1.4479    0   2   8         2
                64.35          5.23        1.4477   -3   1   8         2
                64.35          2.15        1.4477    3   1   8         2
                66.42          1.04        1.4074    2   2   8         2
                66.44          1.63        1.4071    4   0   8         2
                69.24          5.29        1.3570    4   4   4         2
                69.31          1.09        1.3558   -8   0   4         2
                72.14          1.80        1.3093    3   5   0         2
                72.18          2.50        1.3087    6   4   0         2
                72.25          2.01        1.3077    9   1   0         2
                72.48          6.95        1.3040   -1   3   8         2
                72.50          1.61        1.3037    4   2   8         2
                72.50          3.64        1.3037   -4   2   8         2
                72.52          1.07        1.3035   -5   1   8         2
                72.52          5.09        1.3035    5   1   8         2
                75.18          2.87        1.2638   -1   5   4         2
                75.24          6.22        1.2629   -7   3   4         2
                75.24          1.02        1.2629    7   3   4         2
                75.27          3.54        1.2626    8   2   4         2
                76.42          6.30        1.2463    3   3   8         2
                76.46          3.06        1.2458   -6   0   8         2
                79.07          1.43        1.2111    3   5   4         2
                79.07          1.82        1.2111   -3   5   4         2
                79.17          3.00        1.2098   -9   1   4         2
                79.17          1.26        1.2098    9   1   4         2
                79.97          1.15        1.1997    5   5   0         2
                82.23          2.81        1.1723    6   2   8         2
                83.75          2.07        1.1549    0   6   0         1
                83.87          4.37        1.1536    9   3   0         2
                84.10          2.11        1.1511    2   4   8         2
                84.12          2.46        1.1507   -5   3   8         2
                84.16          1.29        1.1504   -7   1   8         2
                86.72          2.92        1.1228   -5   5   4         2
                86.82          1.30        1.1218   10   0   4         2
                89.80          1.09        1.0922   -4   4   8         2
                89.86          1.27        1.0916    8   0   8         2
================================================================================
       XPOW Copyright 1993 Bob Downs, Ranjini Swaminathan and Kurt Bartelmehs
  For reference, see Downs et al. (1993) American Mineralogist 78, 1104-1107.
_END_
      Periclase
      Hazen R M
      American Mineralogist 61 (1976) 266-271
      Effects of temperature and pressure on the cell dimension and X-ray temperature
      factors of periclase
      T = 24 C, P = 1 atm, standard mount
      _database_code_amcsd 0000501

_chemical_formula_sum 'Mg O'
_exptl_crystal_density_diffrn      3.585
      CELL PARAMETERS:   4.2110  4.2110  4.2110   90.000   90.000   90.000
      SPACE GROUP: Fm3m
      X-RAY WAVELENGTH:     1.541838
      MAX. ABS. INTENSITY / VOLUME**2:      35.75123052
               2-THETA      INTENSITY    D-SPACING   H   K   L   Multiplicity
                36.97         10.52        2.4312    1   1   1         8
                42.96        100.00        2.1055    2   0   0         6
                62.37         53.43        1.4888    2   2   0        12
                74.77          6.56        1.2697    3   1   1        24
                78.72         15.30        1.2156    2   2   2         8
================================================================================
       XPOW Copyright 1993 Bob Downs, Ranjini Swaminathan and Kurt Bartelmehs
  For reference, see Downs et al. (1993) American Mineralogist 78, 1104-1107.
_END_
      Periclase
      Boiocchi M, Caucia F, Merli M, Prella D, Ungaretti L
      European Journal of Mineralogy 13 (2001) 871-881
      Crystal-chemical reasons for the immiscibility of periclase and wustite
      under lithospheric P,T conditions
      Sample: Per.synt
      _database_code_amcsd 0006901

_chemical_formula_sum 'Mg O'
_exptl_crystal_density_diffrn      3.584
      CELL PARAMETERS:   4.2113  4.2113  4.2113   90.000   90.000   90.000
      SPACE GROUP: Fm-3m
      X-RAY WAVELENGTH:     1.541838
      MAX. ABS. INTENSITY / VOLUME**2:      35.73488541
               2-THETA      INTENSITY    D-SPACING   H   K   L   Multiplicity
                36.97         10.48        2.4314    1   1   1         8
                42.95        100.00        2.1056    2   0   0         6
                62.37         53.41        1.4889    2   2   0        12
                74.77          6.51        1.2698    3   1   1        24
                78.71         15.29        1.2157    2   2   2         8
================================================================================
       XPOW Copyright 1993 Bob Downs, Ranjini Swaminathan and Kurt Bartelmehs
  For reference, see Downs et al. (1993) American Mineralogist 78, 1104-1107.
_END_
      Periclase
      Boiocchi M, Caucia F, Merli M, Prella D, Ungaretti L
      European Journal of Mineralogy 13 (2001) 871-881
      Crystal-chemical reasons for the immiscibility of periclase and wustite
      under lithospheric P,T conditions
      Sample: Per.4041
      _database_code_amcsd 0006902

_chemical_formula_sum '(Mg.974 Fe.026) O'
_exptl_crystal_density_diffrn      3.647
      CELL PARAMETERS:   4.2154  4.2154  4.2154   90.000   90.000   90.000
      SPACE GROUP: Fm-3m
      X-RAY WAVELENGTH:     1.541838
      MAX. ABS. INTENSITY / VOLUME**2:      37.13604307
               2-THETA      INTENSITY    D-SPACING   H   K   L   Multiplicity
                36.93         12.01        2.4338    1   1   1         8
                42.91        100.00        2.1077    2   0   0         6
                62.30         53.50        1.4904    2   2   0        12
                74.68          7.05        1.2710    3   1   1        24
                78.62         15.33        1.2169    2   2   2         8
================================================================================
       XPOW Copyright 1993 Bob Downs, Ranjini Swaminathan and Kurt Bartelmehs
  For reference, see Downs et al. (1993) American Mineralogist 78, 1104-1107.
_END_
      Periclase
      Boiocchi M, Caucia F, Merli M, Prella D, Ungaretti L
      European Journal of Mineralogy 13 (2001) 871-881
      Crystal-chemical reasons for the immiscibility of periclase and wustite
      under lithospheric P,T conditions
      Sample: Per.3363
      _database_code_amcsd 0006903

_chemical_formula_sum '(Mg.958 Fe.042) O'
_exptl_crystal_density_diffrn      3.685
      CELL PARAMETERS:   4.2178  4.2178  4.2178   90.000   90.000   90.000
      SPACE GROUP: Fm-3m
      X-RAY WAVELENGTH:     1.541838
      MAX. ABS. INTENSITY / VOLUME**2:      38.02415204
               2-THETA      INTENSITY    D-SPACING   H   K   L   Multiplicity
                36.91         13.00        2.4351    1   1   1         8
                42.88        100.00        2.1089    2   0   0         6
                62.26         53.57        1.4912    2   2   0        12
                74.63          7.45        1.2717    3   1   1        24
                78.57         15.37        1.2176    2   2   2         8
================================================================================
       XPOW Copyright 1993 Bob Downs, Ranjini Swaminathan and Kurt Bartelmehs
  For reference, see Downs et al. (1993) American Mineralogist 78, 1104-1107.
_END_
      Periclase
      Boiocchi M, Caucia F, Merli M, Prella D, Ungaretti L
      European Journal of Mineralogy 13 (2001) 871-881
      Crystal-chemical reasons for the immiscibility of periclase and wustite
      under lithospheric P,T conditions
      Sample: after heating to 1100 deg C
      _database_code_amcsd 0006904

_chemical_formula_sum '(Mg.99 Fe.01) O'
_exptl_crystal_density_diffrn      3.611
      CELL PARAMETERS:   4.2120  4.2120  4.2120   90.000   90.000   90.000
      SPACE GROUP: Fm-3m
      X-RAY WAVELENGTH:     1.541838
      MAX. ABS. INTENSITY / VOLUME**2:      36.29024057
               2-THETA      INTENSITY    D-SPACING   H   K   L   Multiplicity
                36.97         11.07        2.4318    1   1   1         8
                42.95        100.00        2.1060    2   0   0         6
                62.35         53.44        1.4892    2   2   0        12
                74.75          6.72        1.2700    3   1   1        24
                78.70         15.30        1.2159    2   2   2         8
================================================================================
       XPOW Copyright 1993 Bob Downs, Ranjini Swaminathan and Kurt Bartelmehs
  For reference, see Downs et al. (1993) American Mineralogist 78, 1104-1107.
_END_
      Periclase
      Dubrovinsky L S, Saxena S K
      Physics and Chemistry of Minerals 24 (1997) 547-550
      Thermal expansion of periclase (MgO) and tungsten (W)
      to melting temperatures
      Sample: T = 298 K
      _database_code_amcsd 0008038

_chemical_formula_sum 'Mg O'
_exptl_crystal_density_diffrn      3.585
      CELL PARAMETERS:   4.2110  4.2110  4.2110   90.000   90.000   90.000
      SPACE GROUP: Fm3m
      X-RAY WAVELENGTH:     1.541838
      MAX. ABS. INTENSITY / VOLUME**2:      33.69969464
               2-THETA      INTENSITY    D-SPACING   H   K   L   Multiplicity
                36.97         11.01        2.4312    1   1   1         8
                42.96        100.00        2.1055    2   0   0         6
                62.37         50.44        1.4888    2   2   0        12
                74.77          6.34        1.2697    3   1   1        24
                78.72         13.64        1.2156    2   2   2         8
================================================================================
       XPOW Copyright 1993 Bob Downs, Ranjini Swaminathan and Kurt Bartelmehs
  For reference, see Downs et al. (1993) American Mineralogist 78, 1104-1107.
_END_
      Lime
      Fiquet G, Richet P, Montagnac G
      Physics and Chemistry of Minerals 27 (1999) 103-111
      High-temperature thermal expansion of lime, periclase,
      corundum and spinel
      Sample: PtRh10% heating wire, T = 298 K
      _database_code_amcsd 0008276

_chemical_formula_sum 'Ca O'
_exptl_crystal_density_diffrn      3.337
      CELL PARAMETERS:   4.8150  4.8150  4.8150   90.000   90.000   90.000
      SPACE GROUP: Fm3m
      X-RAY WAVELENGTH:     1.541838
      MAX. ABS. INTENSITY / VOLUME**2:      44.70567536
               2-THETA      INTENSITY    D-SPACING   H   K   L   Multiplicity
                32.20         38.32        2.7799    1   1   1         8
                37.35        100.00        2.4075    2   0   0         6
                53.85         52.90        1.7024    2   2   0        12
                64.15         12.45        1.4518    3   1   1        24
                67.37         14.25        1.3900    2   2   2         8
                79.65          5.57        1.2038    4   0   0         6
                88.52          4.27        1.1046    3   3   1        24
================================================================================
       XPOW Copyright 1993 Bob Downs, Ranjini Swaminathan and Kurt Bartelmehs
  For reference, see Downs et al. (1993) American Mineralogist 78, 1104-1107.
_END_
      Lime
      Wyckoff R W G
      Crystal Structures 1 (1963) 85-237
      Second edition. Interscience Publishers, New York, New York
      rocksalt structure
      _database_code_amcsd 0011283

_chemical_formula_sum 'Ca O'
_exptl_crystal_density_diffrn      3.346
      CELL PARAMETERS:   4.8105  4.8105  4.8105   90.000   90.000   90.000
      SPACE GROUP: Fm3m
      X-RAY WAVELENGTH:     1.541838
      MAX. ABS. INTENSITY / VOLUME**2:      44.81318163
               2-THETA      INTENSITY    D-SPACING   H   K   L   Multiplicity
                32.23         38.34        2.7773    1   1   1         8
                37.39        100.00        2.4053    2   0   0         6
                53.91         52.86        1.7008    2   2   0        12
                64.22         12.45        1.4504    3   1   1        24
                67.44         14.23        1.3887    2   2   2         8
                79.74          5.56        1.2026    4   0   0         6
                88.62          4.27        1.1036    3   3   1        24
================================================================================
       XPOW Copyright 1993 Bob Downs, Ranjini Swaminathan and Kurt Bartelmehs
  For reference, see Downs et al. (1993) American Mineralogist 78, 1104-1107.
_END_
      Lime
      Primak W, Kaufman H, Ward R
      Journal of the American Chemical Society 70 (1948) 2043-2046
      X-Ray diffraction studies of systems involved in the preparation of
      alkaline earth sulfide and selenide phosphors
      _cod_database_code 1000044
      _database_code_amcsd 0014079

_chemical_formula_sum 'Ca O'
_exptl_crystal_density_diffrn      3.370
      CELL PARAMETERS:   4.7990  4.7990  4.7990   90.000   90.000   90.000
      SPACE GROUP: Fm3m
      X-RAY WAVELENGTH:     1.541838
      MAX. ABS. INTENSITY / VOLUME**2:      45.08919445
               2-THETA      INTENSITY    D-SPACING   H   K   L   Multiplicity
                32.31         38.40        2.7707    1   1   1         8
                37.48        100.00        2.3995    2   0   0         6
                54.05         52.75        1.6967    2   2   0        12
                64.39         12.43        1.4470    3   1   1        24
                67.63         14.19        1.3854    2   2   2         8
                79.97          5.55        1.1997    4   0   0         6
