Repository: ludoleg/quantdatavision

# quantdatavision
Mining data visualization

Playing with cristallography and diffraction analysis

File: desktop/databases/Cement-Cu-difdata.txt (part 11 of 17)
      SPACE GROUP: P-1
      X-RAY WAVELENGTH:     1.541838
      MAX. ABS. INTENSITY / VOLUME**2:      7.930684349
               2-THETA      INTENSITY    D-SPACING   H   K   L   Multiplicity
                88.89          4.28        1.1010    3   3   1        24
================================================================================
       XPOW Copyright 1993 Bob Downs, Ranjini Swaminathan and Kurt Bartelmehs
  For reference, see Downs et al. (1993) American Mineralogist 78, 1104-1107.
_END_
      Arcanite
      McGinnety J A
      Acta Crystallographica B28 (1972) 2845-2852
      Redetermination of the structures of potassium sulphate and potassium chromate:
      the effect of electrostatic crystal forces upon observed bond length
      _database_code_amcsd 0009456

_chemical_formula_sum 'K2 S O4'
_exptl_crystal_density_diffrn      2.668
      CELL PARAMETERS:   7.4760 10.0710  5.7630   90.000   90.000   90.000
      SPACE GROUP: Pnam
      X-RAY WAVELENGTH:     1.541838
      MAX. ABS. INTENSITY / VOLUME**2:      11.09575375
               2-THETA      INTENSITY    D-SPACING   H   K   L   Multiplicity
                17.61          3.98        5.0355    0   2   0         2
                17.73          3.32        5.0019    0   1   1         4
                21.27         12.48        4.1765    1   2   0         4
                21.37         26.49        4.1573    1   1   1         8
                23.80         17.83        3.7380    2   0   0         2
                25.42          4.86        3.5044    2   1   0         4
                26.35         12.58        3.3818    1   2   1         8
                28.46          8.98        3.1361    2   0   1         4
                29.16          4.69        3.0624    1   3   0         4
                29.77         32.66        3.0014    2   2   0         4
                29.84         72.12        2.9943    2   1   1         8
                30.82        100.00        2.9007    0   3   1         4
                31.04         63.39        2.8815    0   0   2         2
                33.67          6.22        2.6620    2   2   1         8
                34.53          2.37        2.5977    1   1   2         8
                35.66          9.35        2.5178    0   4   0         2
                35.91          4.92        2.5010    0   2   2         4
                35.96         11.31        2.4976    2   3   0         4
                37.17         27.41        2.4190    3   1   0         4
                37.70          4.09        2.3861    1   4   0         4
                37.94         11.50        2.3718    1   2   2         8
                40.38          1.38        2.2335    3   2   0         4
                40.44          6.39        2.2305    3   1   1         8
                40.53         15.95        2.2257    2   1   2         8
                40.94         14.56        2.2046    1   4   1         8
                43.10          8.91        2.0986    1   3   2         8
                43.33          9.73        2.0882    2   4   0         4
                43.45          1.07        2.0825    3   2   1         8
                43.54         28.50        2.0786    2   2   2         8
                45.32          7.12        2.0009    3   3   0         4
                46.24          3.22        1.9633    2   4   1         8
                46.71          4.25        1.9448    1   5   0         4
                48.22         12.35        1.8873    2   3   2         8
                48.72          6.04        1.8690    4   0   0         2
                49.18          6.89        1.8527    3   1   2         8
                51.40          1.39        1.7778    4   0   1         4
                51.54          3.02        1.7732    2   5   0         4
                52.25          1.90        1.7508    4   1   1         8
                53.64          2.64        1.7086    2   0   3         4
                54.18          6.83        1.6930    3   4   1         8
                54.25          1.06        1.6909    2   4   2         8
                54.47          4.62        1.6845    2   1   3         8
                54.68          2.79        1.6785    0   6   0         2
                55.08         10.56        1.6673    0   3   3         4
                56.34          2.66        1.6330    4   3   0         4
                56.55          2.18        1.6273    1   3   3         8
                57.14          3.76        1.6120    1   5   2         8
                58.60          1.71        1.5754    1   6   1         8
                58.77          4.10        1.5711    4   3   1         8
                58.90          3.71        1.5680    4   0   2         4
                59.68          1.95        1.5494    4   1   2         8
                60.46          1.37        1.5312    2   6   0         4
                62.02          2.13        1.4963    1   4   3         8
                62.79          2.79        1.4799    2   6   1         8
                64.22          7.21        1.4504    0   6   2         4
                64.70          7.53        1.4408    0   0   4         2
                65.07          2.84        1.4333    5   2   0         4
                65.11          4.28        1.4326    5   1   1         8
                65.73          5.20        1.4207    4   3   2         8
                66.09          1.70        1.4138    2   4   3         8
                66.14          1.03        1.4128    1   7   0         4
                67.05          2.75        1.3959    0   7   1         4
                68.49          1.26        1.3700    4   5   0         4
                69.46          3.43        1.3532    3   6   1         8
                69.52          4.88        1.3522    2   6   2         8
                70.27          1.49        1.3396    4   0   3         4
                72.60          2.98        1.3021    3   4   3         8
                72.82          2.98        1.2989    2   2   4         8
                73.84          3.58        1.2833    5   2   2         8
                75.82          1.71        1.2547    5   4   1         8
                76.30          1.32        1.2480    2   3   4         8
                76.58          1.40        1.2442    4   3   3         8
                77.04          1.98        1.2378    3   1   4         8
                77.31          1.54        1.2342    5   3   2         8
                81.09          1.19        1.1859    2   4   4         8
                81.98          2.96        1.1753    5   5   1         8
                82.09          1.10        1.1740    5   4   2         8
                82.27          1.77        1.1719    5   1   3         8
                83.87          1.68        1.1536    0   8   2         4
                84.05          1.31        1.1516    0   7   3         4
                84.77          3.01        1.1436    3   7   2         8
                85.00          1.25        1.1411    4   0   4         4
                85.44          1.41        1.1364    6   1   2         8
                89.51          2.05        1.0949    2   1   5         8
                89.69          1.18        1.0932    0   6   4         4
================================================================================
       XPOW Copyright 1993 Bob Downs, Ranjini Swaminathan and Kurt Bartelmehs
  For reference, see Downs et al. (1993) American Mineralogist 78, 1104-1107.
_END_
      Brownmillerite
      Redhammer G J, Tippelt G, Roth G, Amthauer G
      American Mineralogist 89 (2004) 405-420
      Structural variations in the brownmillerite series Ca2(Fe2-xAlx)O5:
      Single-crystal X-ray diffraction at 25 deg C and high temperature
      X-ray powder diffraction (25 C <= T <= 1000 C)
      Sample: bx000_1
      _database_code_amcsd 0003425

_chemical_formula_sum 'Ca2 Fe2 O5'
_exptl_crystal_density_diffrn      4.027
      CELL PARAMETERS:   5.4268 14.7631  5.5969   90.000   90.000   90.000
      SPACE GROUP: Pnma
      X-RAY WAVELENGTH:     1.541838
      MAX. ABS. INTENSITY / VOLUME**2:      35.07965841
               2-THETA      INTENSITY    D-SPACING   H   K   L   Multiplicity
                11.99         12.14        7.3815    0   2   0         2
                16.94          5.26        5.2334    0   1   1         4
                22.82         14.15        3.8961    1   0   1         4
                23.62          2.78        3.7671    1   1   1         8
                24.08         10.85        3.6957    0   3   1         4
                24.11          9.40        3.6908    0   4   0         2
                29.24          8.29        3.0546    1   3   1         8
                31.98         35.81        2.7984    0   0   2         2
                33.01         43.05        2.7134    2   0   0         2
                33.44        100.00        2.6794    1   4   1         8
                33.58          1.48        2.6687    2   1   0         4
                34.34          9.89        2.6115    0   5   1         4
                36.11          2.38        2.4872    1   0   2         4
                36.64          1.79        2.4527    1   1   2         8
                38.18          1.11        2.3570    1   2   2         8
                38.25          3.25        2.3532    1   5   1         8
                41.28          5.58        2.1872    2   3   1         8
                43.50         13.44        2.0804    1   6   1         8
                46.62         37.98        1.9480    2   0   2         4
                47.05          1.80        1.9313    2   1   2         8
                47.82          3.18        1.9022    1   5   2         8
                48.32          7.14        1.8835    2   2   2         8
                49.32          1.24        1.8478    0   6   2         4
                49.39         17.99        1.8454    0   8   0         2
                50.04          1.52        1.8227    2   6   0         4
                52.45          7.82        1.7445    0   3   3         4
                53.16          1.10        1.7228    2   4   2         8
                55.06          4.31        1.6678    1   8   1         8
                56.65          6.49        1.6247    3   3   1         8
                57.27          2.13        1.6086    1   7   2         8
                57.94         17.41        1.5918    1   4   3         8
                58.52          2.92        1.5772    0   5   3         4
                59.23         14.26        1.5600    3   4   1         8
                60.05          7.14        1.5406    0   8   2         4
                60.69          8.72        1.5259    2   8   0         4
                60.99          1.34        1.5192    3   0   2         4
                62.41          1.82        1.4880    3   2   2         8
                62.45          3.11        1.4870    3   5   1         8
                63.39          3.72        1.4674    2   3   3         8
                65.05          3.40        1.4338    1   6   3         8
                66.27          3.55        1.4104    3   6   1         8
                66.87          1.93        1.3992    0   0   4         2
                67.89          2.42        1.3805    1  10   1         8
                68.22          3.09        1.3747    0   2   4         4
                68.86          3.48        1.3636    2   5   3         8
                69.25          3.39        1.3567    4   0   0         2
                69.69          1.73        1.3492    1   1   4         8
                70.26         11.38        1.3397    2   8   2         8
                70.58          1.68        1.3343    4   2   0         4
                75.54          1.00        1.2587    3   8   1         8
                76.62          1.14        1.2436    2   0   4         4
                77.52          1.35        1.2314    1   5   4         8
                77.90          1.02        1.2263    2   2   4         8
                78.00          4.38        1.2251    3   4   3         8
                78.32          2.20        1.2208    4   0   2         4
                81.87          2.23        1.1766    2  10   2         8
                82.16          3.39        1.1732    1  12   1         8
                84.32          1.98        1.1485    3   6   3         8
                85.11          2.05        1.1399    1   7   4         8
                89.70          1.85        1.0931    4   8   0         4
================================================================================
       XPOW Copyright 1993 Bob Downs, Ranjini Swaminathan and Kurt Bartelmehs
  For reference, see Downs et al. (1993) American Mineralogist 78, 1104-1107.
_END_
      Brownmillerite
      Redhammer G J, Tippelt G, Roth G, Amthauer G
      American Mineralogist 89 (2004) 405-420
      Structural variations in the brownmillerite series Ca2(Fe2-xAlx)O5:
      Single-crystal X-ray diffraction at 25 deg C and high temperature
      X-ray powder diffraction (25 C <= T <= 1000 C)
      Sample: bht005_2
      _database_code_amcsd 0003426

_chemical_formula_sum 'Ca2 (Fe1.886 Al.114) O5'
_exptl_crystal_density_diffrn      3.988
      CELL PARAMETERS:   5.4217 14.7432  5.5960   90.000   90.000   90.000
      SPACE GROUP: Pnma
      X-RAY WAVELENGTH:     1.541838
      MAX. ABS. INTENSITY / VOLUME**2:      33.89301877
               2-THETA      INTENSITY    D-SPACING   H   K   L   Multiplicity
                12.01         13.67        7.3716    0   2   0         2
                16.95          5.04        5.2318    0   1   1         4
                22.84         12.92        3.8939    1   0   1         4
                23.63          2.67        3.7648    1   1   1         8
                24.10         10.95        3.6926    0   3   1         4
                24.15          8.68        3.6858    0   4   0         2
                29.26          8.08        3.0520    1   3   1         8
                31.99         36.13        2.7980    0   0   2         2
                33.04         43.62        2.7109    2   0   0         2
                33.48        100.00        2.6768    1   4   1         8
                33.61          1.33        2.6662    2   1   0         4
                34.38         10.05        2.6087    0   5   1         4
                36.12          2.37        2.4864    1   0   2         4
                36.65          1.74        2.4518    1   1   2         8
                38.20          1.12        2.3560    1   2   2         8
                38.29          3.19        2.3507    1   5   1         8
                41.32          5.72        2.1852    2   3   1         8
                43.55         14.48        2.0780    1   6   1         8
                46.65         39.08        1.9469    2   0   2         4
                47.08          1.72        1.9302    2   1   2         8
                47.85          3.09        1.9008    1   5   2         8
                48.35          7.57        1.8824    2   2   2         8
                49.36          1.20        1.8463    0   6   2         4
                49.46         18.28        1.8429    0   8   0         2
                50.10          1.52        1.8206    2   6   0         4
                52.47          8.02        1.7439    0   3   3         4
                55.14          4.14        1.6658    1   8   1         8
                56.71          6.40        1.6232    3   3   1         8
                57.33          2.21        1.6071    1   7   2         8
                57.96         17.67        1.5911    1   4   3         8
                58.56          2.96        1.5764    0   5   3         4
                59.30         14.69        1.5585    3   4   1         8
                60.12          7.25        1.5391    0   8   2         4
                60.77          8.90        1.5241    2   8   0         4
                61.04          1.35        1.5181    3   0   2         4
                62.46          1.83        1.4869    3   2   2         8
                62.52          3.09        1.4856    3   5   1         8
                63.42          3.86        1.4667    2   3   3         8
                65.10          3.62        1.4329    1   6   3         8
                66.34          3.77        1.4090    3   6   1         8
                66.88          2.00        1.3990    0   0   4         2
                67.99          2.49        1.3788    1  10   1         8
                68.23          3.26        1.3745    0   2   4         4
                68.90          3.60        1.3627    2   5   3         8
                69.33          3.58        1.3554    4   0   0         2
                69.71          1.77        1.3489    1   1   4         8
                70.34         11.79        1.3384    2   8   2         8
                70.66          1.76        1.3331    4   2   0         4
                75.63          1.00        1.2573    3   8   1         8
                76.65          1.19        1.2432    2   0   4         4
                77.55          1.36        1.2309    1   5   4         8
                77.93          1.07        1.2259    2   2   4         8
                78.06          4.54        1.2243    3   4   3         8
                78.39          2.33        1.2198    4   0   2         4
                81.98          2.38        1.1754    2  10   2         8
                82.29          3.53        1.1717    1  12   1         8
                84.40          2.13        1.1477    3   6   3         8
                85.16          2.19        1.1393    1   7   4         8
                87.55          1.03        1.1143    0   8   4         4
                89.83          1.97        1.0919    4   8   0         4
================================================================================
       XPOW Copyright 1993 Bob Downs, Ranjini Swaminathan and Kurt Bartelmehs
  For reference, see Downs et al. (1993) American Mineralogist 78, 1104-1107.
_END_
      Brownmillerite
      Redhammer G J, Tippelt G, Roth G, Amthauer G
      American Mineralogist 89 (2004) 405-420
      Structural variations in the brownmillerite series Ca2(Fe2-xAlx)O5:
      Single-crystal X-ray diffraction at 25 deg C and high temperature
      X-ray powder diffraction (25 C <= T <= 1000 C)
      Sample: bht015_1
      _database_code_amcsd 0003427

_chemical_formula_sum 'Ca2 (Fe1.796 Al.204) O5'
_exptl_crystal_density_diffrn      3.963
      CELL PARAMETERS:   5.4140 14.7163  5.5947   90.000   90.000   90.000
      SPACE GROUP: Pnma
      X-RAY WAVELENGTH:     1.541838
      MAX. ABS. INTENSITY / VOLUME**2:      32.94622185
               2-THETA      INTENSITY    D-SPACING   H   K   L   Multiplicity
                12.03         15.52        7.3582    0   2   0         2
                16.95          4.77        5.2295    0   1   1         4
                22.86         11.98        3.8906    1   0   1         4
                23.65          2.56        3.7614    1   1   1         8
                24.13         11.07        3.6884    0   3   1         4
                24.19          8.10        3.6791    0   4   0         2
                29.30          7.65        3.0482    1   3   1         8
                31.99         36.01        2.7973    0   0   2         2
                33.09         43.84        2.7070    2   0   0         2
                33.52        100.00        2.6731    1   4   1         8
                33.66          1.10        2.6623    2   1   0         4
                34.43         10.10        2.6048    0   5   1         4
                36.14          2.29        2.4852    1   0   2         4
                36.67          1.65        2.4505    1   1   2         8
                38.22          1.15        2.3545    1   2   2         8
                38.35          3.03        2.3473    1   5   1         8
                41.37          5.71        2.1823    2   3   1         8
                43.62         15.60        2.0748    1   6   1         8
                46.69         39.62        1.9453    2   0   2         4
                47.12          1.57        1.9285    2   1   2         8
                47.91          2.97        1.8988    1   5   2         8
                48.40          8.01        1.8807    2   2   2         8
                49.42          1.09        1.8442    0   6   2         4
                49.55         18.22        1.8395    0   8   0         2
                50.19          1.43        1.8176    2   6   0         4
                52.49          7.94        1.7432    0   3   3         4
                55.23          3.80        1.6630    1   8   1         8
                56.79          5.93        1.6210    3   3   1         8
                57.41          2.26        1.6051    1   7   2         8
                58.00         17.65        1.5900    1   4   3         8
                58.60          2.90        1.5753    0   5   3         4
                59.39         14.95        1.5563    3   4   1         8
                60.21          7.09        1.5370    0   8   2         4
                60.89          8.78        1.5215    2   8   0         4
                61.11          1.31        1.5165    3   0   2         4
                62.54          1.74        1.4853    3   2   2         8
                62.62          2.92        1.4834    3   5   1         8
                63.47          3.84        1.4656    2   3   3         8
                65.16          3.76        1.4317    1   6   3         8
                66.45          3.92        1.4069    3   6   1         8
                66.90          2.02        1.3987    0   0   4         2
                68.12          2.45        1.3765    1  10   1         8
                68.26          3.37        1.3741    0   2   4         4
                68.97          3.58        1.3615    2   5   3         8
                69.44          3.69        1.3535    4   0   0         2
                69.73          1.74        1.3485    1   1   4         8
                70.45         11.84        1.3366    2   8   2         8
                70.78          1.79        1.3312    4   2   0         4
                76.69          1.18        1.2426    2   0   4         4
                77.61          1.30        1.2302    1   5   4         8
                77.98          1.08        1.2253    2   2   4         8
                78.14          4.56        1.2231    3   4   3         8
                78.51          2.40        1.2184    4   0   2         4
                82.12          2.48        1.1736    2  10   2         8
                82.46          3.55        1.1696    1  12   1         8
                84.51          2.21        1.1465    3   6   3         8
                85.24          2.23        1.1385    1   7   4         8
                87.64          1.05        1.1134    0   8   4         4
================================================================================
       XPOW Copyright 1993 Bob Downs, Ranjini Swaminathan and Kurt Bartelmehs
  For reference, see Downs et al. (1993) American Mineralogist 78, 1104-1107.
_END_
      Brownmillerite
      Redhammer G J, Tippelt G, Roth G, Amthauer G
      American Mineralogist 89 (2004) 405-420
      Structural variations in the brownmillerite series Ca2(Fe2-xAlx)O5:
      Single-crystal X-ray diffraction at 25 deg C and high temperature
      X-ray powder diffraction (25 C <= T <= 1000 C)
      Sample: bht025_2
      _database_code_amcsd 0003428

_chemical_formula_sum 'Ca2 (Fe1.724 Al.276) O5'
_exptl_crystal_density_diffrn      3.943
      CELL PARAMETERS:   5.4071 14.6949  5.5941   90.000   90.000   90.000
      SPACE GROUP: Pnma
      X-RAY WAVELENGTH:     1.541838
      MAX. ABS. INTENSITY / VOLUME**2:      32.08755162
               2-THETA      INTENSITY    D-SPACING   H   K   L   Multiplicity
                12.05         19.00        7.3474    0   2   0         2
                16.96          4.41        5.2281    0   1   1         4
                22.87         11.31        3.8878    1   0   1         4
                23.67          2.47        3.7585    1   1   1         8
                24.15         10.98        3.6852    0   3   1         4
                24.23          7.61        3.6737    0   4   0         2
                29.33          7.29        3.0452    1   3   1         8
                32.00         36.17        2.7970    0   0   2         2
                33.14         44.08        2.7036    2   0   0         2
                33.56        100.00        2.6702    1   4   1         8
                34.47         10.06        2.6018    0   5   1         4
                36.16          2.21        2.4843    1   0   2         4
                36.69          1.47        2.4496    1   1   2         8
                38.24          1.15        2.3534    1   2   2         8
                38.39          2.88        2.3445    1   5   1         8
                40.54          1.14        2.2254    0   4   2         4
                41.42          5.63        2.1799    2   3   1         8
                41.47          1.01        2.1775    2   4   0         4
                43.68         16.75        2.0722    1   6   1         8
                46.73         40.22        1.9439    2   0   2         4
                47.16          1.46        1.9271    2   1   2         8
                47.95          2.82        1.8973    1   5   2         8
                48.44          8.57        1.8793    2   2   2         8
                49.47          1.00        1.8426    0   6   2         4
                49.63         18.28        1.8369    0   8   0         2
                50.27          1.33        1.8151    2   6   0         4
                52.51          7.82        1.7427    0   3   3         4
                55.31          3.63        1.6608    1   8   1         8
                56.87          5.54        1.6191    3   3   1         8
                57.47          2.17        1.6035    1   7   2         8
                58.03         17.80        1.5893    1   4   3         8
                58.63          2.81        1.5745    0   5   3         4
                59.47         15.12        1.5544    3   4   1         8
                60.28          7.02        1.5354    0   8   2         4
                60.98          8.72        1.5194    2   8   0         4
                61.17          1.24        1.5151    3   0   2         4
                62.60          1.65        1.4838    3   2   2         8
                62.71          2.73        1.4816    3   5   1         8
                63.51          3.77        1.4648    2   3   3         8
                65.21          3.88        1.4307    1   6   3         8
                66.55          4.03        1.4051    3   6   1         8
                66.90          2.06        1.3985    0   0   4         2
                68.23          2.35        1.3746    1  10   1         8
                68.27          3.45        1.3739    0   2   4         4
                69.03          3.52        1.3606    2   5   3         8
                69.54          3.77        1.3518    4   0   0         2
                69.75          1.68        1.3483    1   1   4         8
                70.54         11.91        1.3351    2   8   2         8
                70.88          1.84        1.3295    4   2   0         4
                76.72          1.19        1.2422    2   0   4         4
                77.64          1.24        1.2297    1   5   4         8
                78.02          1.06        1.2248    2   2   4         8
                78.22          4.57        1.2221    3   4   3         8
                78.60          2.44        1.2171    4   0   2         4
                82.24          2.56        1.1722    2  10   2         8
                82.60          3.48        1.1680    1  12   1         8
                84.60          2.26        1.1455    3   6   3         8
                85.30          2.19        1.1378    1   7   4         8
                87.71          1.05        1.1127    0   8   4         4
================================================================================
       XPOW Copyright 1993 Bob Downs, Ranjini Swaminathan and Kurt Bartelmehs
  For reference, see Downs et al. (1993) American Mineralogist 78, 1104-1107.
_END_
      Brownmillerite
      Redhammer G J, Tippelt G, Roth G, Amthauer G
      American Mineralogist 89 (2004) 405-420
      Structural variations in the brownmillerite series Ca2(Fe2-xAlx)O5:
      Single-crystal X-ray diffraction at 25 deg C and high temperature
      X-ray powder diffraction (25 C <= T <= 1000 C)
      Sample: bht030_3
      _database_code_amcsd 0003429

_chemical_formula_sum 'Ca2 (Fe1.635 Al.365) O5'
_exptl_crystal_density_diffrn      3.914
      CELL PARAMETERS:   5.4027 14.6779  5.5923   90.000   90.000   90.000
      SPACE GROUP: Pnma
      X-RAY WAVELENGTH:     1.541838
      MAX. ABS. INTENSITY / VOLUME**2:      30.88445844
               2-THETA      INTENSITY    D-SPACING   H   K   L   Multiplicity
                12.06         20.43        7.3390    0   2   0         2
                16.97          4.21        5.2259    0   1   1         4
                22.89         10.38        3.8856    1   0   1         4
                23.69          2.35        3.7562    1   1   1         8
                24.17         11.26        3.6823    0   3   1         4
                24.26          7.07        3.6695    0   4   0         2
                29.35          7.12        3.0428    1   3   1         8
                32.01         36.10        2.7961    0   0   2         2
                33.16         44.37        2.7013    2   0   0         2
                33.59        100.00        2.6678    1   4   1         8
                34.51         10.17        2.5992    0   5   1         4
                36.17          2.17        2.4833    1   0   2         4
                36.70          1.42        2.4485    1   1   2         8
                38.26          1.18        2.3523    1   2   2         8
                38.43          2.80        2.3423    1   5   1         8
                40.56          1.38        2.2240    0   4   2         4
                41.46          5.67        2.1781    2   3   1         8
                41.51          1.22        2.1754    2   4   0         4
                43.73         17.51        2.0702    1   6   1         8
                46.76         40.42        1.9428    2   0   2         4
                47.19          1.37        1.9260    2   1   2         8
                47.99          2.74        1.8959    1   5   2         8
                48.47          8.81        1.8781    2   2   2         8
                49.69         18.15        1.8347    0   8   0         2
                50.32          1.30        1.8133    2   6   0         4
                52.53          7.77        1.7420    0   3   3         4
                55.38          3.36        1.6591    1   8   1         8
                56.92          5.26        1.6178    3   3   1         8
                57.53          2.21        1.6021    1   7   2         8
                58.07         17.62        1.5885    1   4   3         8
                58.67          2.75        1.5736    0   5   3         4
                59.52         15.13        1.5531    3   4   1         8
                60.34          6.82        1.5340    0   8   2         4
                61.05          8.54        1.5178    2   8   0         4
                61.22          1.22        1.5140    3   0   2         4
                62.65          1.57        1.4828    3   2   2         8
                62.77          2.62        1.4803    3   5   1         8
                63.55          3.75        1.4640    2   3   3         8
                65.25          3.92        1.4298    1   6   3         8
                66.62          4.07        1.4039    3   6   1         8
                66.93          2.03        1.3981    0   0   4         2
                68.30          3.45        1.3734    0   2   4         4
                68.31          2.33        1.3731    1  10   1         8
                69.08          3.45        1.3597    2   5   3         8
                69.61          3.78        1.3507    4   0   0         2
                69.78          1.65        1.3478    1   1   4         8
                70.61         11.71        1.3339    2   8   2         8
                70.95          1.82        1.3284    4   2   0         4
                76.76          1.16        1.2416    2   0   4         4
                77.69          1.18        1.2291    1   5   4         8
                78.06          1.05        1.2242    2   2   4         8
                78.28          4.50        1.2213    3   4   3         8
                78.67          2.43        1.2162    4   0   2         4
                82.34          2.57        1.1711    2  10   2         8
                82.72          3.39        1.1667    1  12   1         8
                84.67          2.25        1.1447    3   6   3         8
                85.36          2.17        1.1372    1   7   4         8
                87.78          1.03        1.1120    0   8   4         4
================================================================================
       XPOW Copyright 1993 Bob Downs, Ranjini Swaminathan and Kurt Bartelmehs
  For reference, see Downs et al. (1993) American Mineralogist 78, 1104-1107.
_END_
      Brownmillerite
      Redhammer G J, Tippelt G, Roth G, Amthauer G
      American Mineralogist 89 (2004) 405-420
      Structural variations in the brownmillerite series Ca2(Fe2-xAlx)O5:
      Single-crystal X-ray diffraction at 25 deg C and high temperature
      X-ray powder diffraction (25 C <= T <= 1000 C)
      Sample: bht035_1
      _database_code_amcsd 0003430

_chemical_formula_sum 'Ca2 (Fe1.592 Al.408) O5'
_exptl_crystal_density_diffrn      3.903
      CELL PARAMETERS:   5.3986 14.6631  5.5910   90.000   90.000   90.000
      SPACE GROUP: Pnma
      X-RAY WAVELENGTH:     1.541838
      MAX. ABS. INTENSITY / VOLUME**2:      30.63988979
               2-THETA      INTENSITY    D-SPACING   H   K   L   Multiplicity
                12.07         20.00        7.3316    0   2   0         2
                16.97          4.22        5.2241    0   1   1         4
                22.90          9.90        3.8836    1   0   1         4
                23.70          2.39        3.7542    1   1   1         8
                24.19         11.46        3.6798    0   3   1         4
                24.28          6.76        3.6658    0   4   0         2
                29.37          6.90        3.0406    1   3   1         8
                32.02         35.91        2.7955    0   0   2         2
                33.19         44.49        2.6993    2   0   0         2
                33.62        100.00        2.6658    1   4   1         8
                34.54         10.31        2.5970    0   5   1         4
                36.18          2.12        2.4824    1   0   2         4
                36.72          1.49        2.4476    1   1   2         8
                38.28          1.23        2.3513    1   2   2         8
                38.47          2.73        2.3403    1   5   1         8
                40.58          1.57        2.2229    0   4   2         4
                41.49          5.74        2.1765    2   3   1         8
                41.55          1.37        2.1736    2   4   0         4
                43.77         17.72        2.0684    1   6   1         8
                46.78         40.85        1.9418    2   0   2         4
                47.22          1.32        1.9250    2   1   2         8
                48.02          2.74        1.8947    1   5   2         8
                48.50          8.87        1.8771    2   2   2         8
                49.75         18.27        1.8329    0   8   0         2
                50.37          1.31        1.8117    2   6   0         4
                52.55          7.88        1.7414    0   3   3         4
                55.43          3.20        1.6576    1   8   1         8
                56.96          5.07        1.6166    3   3   1         8
                57.57          2.31        1.6009    1   7   2         8
                58.09         17.64        1.5878    1   4   3         8
                58.70          2.79        1.5729    0   5   3         4
                59.57         15.44        1.5519    3   4   1         8
                60.39          6.84        1.5328    0   8   2         4
                61.12          8.62        1.5164    2   8   0         4
                61.26          1.22        1.5131    3   0   2         4
                62.69          1.56        1.4819    3   2   2         8
                62.82          2.57        1.4791    3   5   1         8
                63.58          3.85        1.4633    2   3   3         8
                65.29          4.00        1.4291    1   6   3         8
                66.68          4.14        1.4027    3   6   1         8
                66.95          2.05        1.3978    0   0   4         2
                68.32          3.54        1.3730    0   2   4         4
                68.39          2.40        1.3718    1  10   1         8
                69.12          3.54        1.3590    2   5   3         8
                69.67          3.91        1.3497    4   0   0         2
                69.80          1.69        1.3474    1   1   4         8
                70.67         11.94        1.3329    2   8   2         8
                71.01          1.84        1.3273    4   2   0         4
                76.79          1.17        1.2412    2   0   4         4
                77.72          1.19        1.2287    1   5   4         8
                78.09          1.06        1.2238    2   2   4         8
                78.33          4.57        1.2207    3   4   3         8
                78.73          2.54        1.2154    4   0   2         4
                82.42          2.64        1.1702    2  10   2         8
                82.81          3.52        1.1656    1  12   1         8
                84.74          2.35        1.1440    3   6   3         8
                85.42          2.28        1.1366    1   7   4         8
                87.83          1.05        1.1114    0   8   4         4
================================================================================
       XPOW Copyright 1993 Bob Downs, Ranjini Swaminathan and Kurt Bartelmehs
  For reference, see Downs et al. (1993) American Mineralogist 78, 1104-1107.
_END_
      Brownmillerite
      Redhammer G J, Tippelt G, Roth G, Amthauer G
      American Mineralogist 89 (2004) 405-420
      Structural variations in the brownmillerite series Ca2(Fe2-xAlx)O5:
      Single-crystal X-ray diffraction at 25 deg C and high temperature
      X-ray powder diffraction (25 C <= T <= 1000 C)
      Sample: bht040_2
      _database_code_amcsd 0003431

_chemical_formula_sum 'Ca2 (Fe1.559 Al.441) O5'
_exptl_crystal_density_diffrn      3.897
      CELL PARAMETERS:   5.3936 14.6476  5.5899   90.000   90.000   90.000
      SPACE GROUP: Pnma
      X-RAY WAVELENGTH:     1.541838
      MAX. ABS. INTENSITY / VOLUME**2:      30.36311203
               2-THETA      INTENSITY    D-SPACING   H   K   L   Multiplicity
                12.08         22.47        7.3238    0   2   0         2
                16.98          3.99        5.2225    0   1   1         4
                22.91          9.58        3.8814    1   0   1         4
