Repository: ludoleg/quantdatavision

# quantdatavision
Mining data visualization

Playing with cristallography and diffraction analysis

File: desktop/databases/Cement-Cu-difdata.txt (part 13 of 17)
      SPACE GROUP: P-1
      X-RAY WAVELENGTH:     1.541838
      MAX. ABS. INTENSITY / VOLUME**2:      7.930684349
               2-THETA      INTENSITY    D-SPACING   H   K   L   Multiplicity
                12.21         33.64        7.2473    0   2   0         2
                17.09          2.79        5.1869    0   1   1         4
                23.11          4.89        3.8485    1   0   1         2
                24.42         12.06        3.6455    0   3   1         4
                24.57          3.19        3.6236    0   4   0         2
                26.22          3.78        3.3990    1   2   1         4
                32.23         35.05        2.7774    0   0   2         2
                33.58         44.51        2.6685    2   0   0         1
                33.98        100.00        2.6382    1   4   1         4
                34.91         10.39        2.5700    0   5   1         4
                37.01          3.53        2.4289    1   1   2         4
                40.94          4.55        2.2044    0   4   2         4
                41.96          5.46        2.1532    2   3   1         4
                42.05          4.15        2.1487    2   4   0         2
                44.27         25.21        2.0461    1   6   1         4
                47.24         45.20        1.9242    2   0   2         2
                48.49          2.57        1.8773    1   5   2         4
                48.98         11.44        1.8598    2   2   2         4
                50.36         18.47        1.8118    0   8   0         2
                50.99          1.41        1.7909    2   6   0         2
                52.96          7.58        1.7290    0   3   3         4
                55.72          1.61        1.6497    3   2   1         4
                56.11          1.92        1.6392    1   8   1         4
                58.20          2.85        1.5852    1   7   2         4
                58.60         17.70        1.5753    1   4   3         4
                59.21          2.49        1.5605    0   5   3         4
                60.31         19.95        1.5347    3   4   1         4
                61.06          6.17        1.5175    0   8   2         4
                61.62          1.00        1.5051    2   6   2         4
                61.90          8.11        1.4989    2   8   0         2
                62.31          2.38        1.4901    3   1   2         4
                64.19          4.12        1.4510    2   3   3         4
                65.93          4.95        1.4168    1   6   3         4
                67.44          2.31        1.3887    0   0   4         2
                67.53          5.65        1.3871    3   6   1         4
                68.84          4.04        1.3639    0   2   4         4
                69.27          2.77        1.3564    1  10   1         4
                69.82          3.52        1.3470    2   5   3         4
                70.35          1.65        1.3382    1   1   4         4
                70.59          4.94        1.3342    4   0   0         1
                70.80          1.14        1.3308    3   5   2         4
                71.53         13.01        1.3191    2   8   2         4
                71.96          2.25        1.3122    4   2   0         2
                73.73          1.03        1.2850    0  10   2         4
                77.48          1.33        1.2319    2   0   4         2
                78.81          1.02        1.2144    2   2   4         4
                78.87          1.76        1.2137    3   7   2         4
                79.21          4.75        1.2093    3   4   3         4
                79.74          3.30        1.2027    4   0   2         2
                83.50          3.42        1.1577    2  10   2         4
                83.97          3.63        1.1524    1  12   1         4
                85.75          3.07        1.1330    3   6   3         4
                86.29          2.64        1.1273    1   7   4         4
                88.77          1.21        1.1022    0   8   4         4
                88.85          1.48        1.1014    3  10   1         4
================================================================================
       XPOW Copyright 1993 Bob Downs, Ranjini Swaminathan and Kurt Bartelmehs
  For reference, see Downs et al. (1993) American Mineralogist 78, 1104-1107.
_END_
      Brownmillerite
      Redhammer G J, Tippelt G, Roth G, Amthauer G
      American Mineralogist 89 (2004) 405-420
      Structural variations in the brownmillerite series Ca2(Fe2-xAlx)O5:
      Single-crystal X-ray diffraction at 25 deg C and high temperature
      X-ray powder diffraction (25 C <= T <= 1000 C)
      Sample: bht120n2
      _database_code_amcsd 0003440

_chemical_formula_sum 'Ca2 (Fe.922 Al1.078) O5'
_exptl_crystal_density_diffrn      3.743
      CELL PARAMETERS:   5.3269 14.4687  5.5433   90.000   90.000   90.000
      SPACE GROUP: I2mb
      X-RAY WAVELENGTH:     1.541838
      MAX. ABS. INTENSITY / VOLUME**2:      25.07250242
               2-THETA      INTENSITY    D-SPACING   H   K   L   Multiplicity
                12.23         34.99        7.2344    0   2   0         2
                17.13          2.69        5.1764    0   1   1         4
                23.16          4.12        3.8409    1   0   1         2
                24.46         12.44        3.6385    0   3   1         4
                24.61          2.66        3.6172    0   4   0         2
                26.27          3.64        3.3924    1   2   1         4
                32.30         35.50        2.7717    0   0   2         2
                33.65         45.11        2.6635    2   0   0         1
                34.05        100.00        2.6333    1   4   1         4
                34.98         10.47        2.5652    0   5   1         4
                37.09          3.50        2.4240    1   1   2         4
                41.02          5.31        2.2000    0   4   2         4
                42.04          5.51        2.1492    2   3   1         4
                42.13          4.84        2.1447    2   4   0         2
                44.35         25.60        2.0423    1   6   1         4
                47.33         45.95        1.9205    2   0   2         2
                48.59          2.50        1.8737    1   5   2         4
                49.08         11.53        1.8562    2   2   2         4
                50.46         18.86        1.8086    0   8   0         2
                51.09          1.47        1.7876    2   6   0         2
                53.08          7.63        1.7255    0   3   3         4
                55.83          1.60        1.6466    3   2   1         4
                56.22          1.72        1.6363    1   8   1         4
                58.32          2.80        1.5822    1   7   2         4
                58.73         17.64        1.5722    1   4   3         4
                59.34          2.52        1.5574    0   5   3         4
                60.43         19.85        1.5319    3   4   1         4
                61.19          6.19        1.5146    0   8   2         4
                62.03          8.14        1.4962    2   8   0         2
                62.45          2.36        1.4872    3   1   2         4
                64.33          4.15        1.4481    2   3   3         4
                66.07          4.95        1.4141    1   6   3         4
                67.60          2.34        1.3858    0   0   4         2
                67.67          5.64        1.3845    3   6   1         4
                69.00          4.01        1.3611    0   2   4         4
                69.41          2.83        1.3540    1  10   1         4
                69.98          3.52        1.3444    2   5   3         4
                70.52          1.61        1.3355    1   1   4         4
                70.74          4.98        1.3317    4   0   0         1
                70.95          1.11        1.3283    3   5   2         4
                71.68         13.18        1.3166    2   8   2         4
                72.12          2.22        1.3097    4   2   0         2
                73.89          1.01        1.2826    0  10   2         4
                77.67          1.33        1.2294    2   0   4         2
                79.04          1.75        1.2114    3   7   2         4
                79.40          4.71        1.2069    3   4   3         4
                79.92          3.29        1.2004    4   0   2         2
                83.69          3.43        1.1556    2  10   2         4
                84.16          3.59        1.1504    1  12   1         4
                85.96          3.04        1.1308    3   6   3         4
                86.50          2.62        1.1251    1   7   4         4
                88.99          1.22        1.1000    0   8   4         4
                89.05          1.50        1.0994    3  10   1         4
================================================================================
       XPOW Copyright 1993 Bob Downs, Ranjini Swaminathan and Kurt Bartelmehs
  For reference, see Downs et al. (1993) American Mineralogist 78, 1104-1107.
_END_
      Brownmillerite
      Redhammer G J, Tippelt G, Roth G, Amthauer G
      American Mineralogist 89 (2004) 405-420
      Structural variations in the brownmillerite series Ca2(Fe2-xAlx)O5:
      Single-crystal X-ray diffraction at 25 deg C and high temperature
      X-ray powder diffraction (25 C <= T <= 1000 C)
      Sample: bht130_2
      _database_code_amcsd 0003441

_chemical_formula_sum 'Ca2 (Fe.741 Al1.259) O5'
_exptl_crystal_density_diffrn      3.691
      CELL PARAMETERS:   5.3093 14.4534  5.5230   90.000   90.000   90.000
      SPACE GROUP: I2mb
      X-RAY WAVELENGTH:     1.541838
      MAX. ABS. INTENSITY / VOLUME**2:      23.09524449
               2-THETA      INTENSITY    D-SPACING   H   K   L   Multiplicity
                12.25         38.93        7.2267    0   2   0         2
                17.19          2.51        5.1592    0   1   1         4
                23.24          2.69        3.8276    1   0   1         2
                24.52         13.01        3.6306    0   3   1         4
                24.64          1.83        3.6133    0   4   0         2
                26.35          3.42        3.3824    1   2   1         4
                32.42         35.78        2.7615    0   0   2         2
                33.76         45.84        2.6546    2   0   0         1
                34.12        100.00        2.6275    1   4   1         4
                35.04         10.91        2.5611    0   5   1         4
                37.22          3.38        2.4155    1   1   2         4
                41.14          7.04        2.1941    0   4   2         4
                42.17          5.60        2.1429    2   3   1         4
                42.24          6.45        2.1393    2   4   0         2
                44.44         27.94        2.0387    1   6   1         4
                47.51         47.72        1.9138    2   0   2         2
                48.72          2.42        1.8690    1   5   2         4
                49.25         12.10        1.8500    2   2   2         4
                50.52         19.38        1.8067    0   8   0         2
                51.21          1.61        1.7839    2   6   0         2
                53.27          7.67        1.7197    0   3   3         4
                56.03          1.45        1.6413    3   2   1         4
                56.31          1.41        1.6338    1   8   1         4
                58.46          2.80        1.5788    1   7   2         4
                58.93         18.05        1.5673    1   4   3         4
                59.53          2.46        1.5528    0   5   3         4
                60.63         20.09        1.5274    3   4   1         4
                61.32          6.03        1.5119    0   8   2         4
                62.15          8.01        1.4936    2   8   0         2
                62.68          2.33        1.4822    3   1   2         4
                64.57          4.17        1.4433    2   3   3         4
                66.28          5.16        1.4102    1   6   3         4
                67.87          5.88        1.3809    3   6   1         4
                67.88          2.44        1.3807    0   0   4         2
                69.28          4.09        1.3562    0   2   4         4
                69.52          3.17        1.3521    1  10   1         4
                70.22          3.50        1.3404    2   5   3         4
                70.81          1.58        1.3306    1   1   4         4
                71.01          5.15        1.3273    4   0   0         1
                71.19          1.12        1.3244    3   5   2         4
                71.86         13.45        1.3137    2   8   2         4
                72.39          2.29        1.3055    4   2   0         2
                74.03          1.09        1.2805    0  10   2         4
                78.00          1.37        1.2250    2   0   4         2
                79.29          1.79        1.2083    3   7   2         4
                79.70          4.73        1.2031    3   4   3         4
                80.24          3.40        1.1963    4   0   2         2
                83.89          3.70        1.1534    2  10   2         4
                84.29          3.45        1.1489    1  12   1         4
                86.28          3.23        1.1275    3   6   3         4
                86.82          2.70        1.1219    1   7   4         4
                89.28          1.65        1.0971    3  10   1         4
                89.29          1.25        1.0971    0   8   4         4
================================================================================
       XPOW Copyright 1993 Bob Downs, Ranjini Swaminathan and Kurt Bartelmehs
  For reference, see Downs et al. (1993) American Mineralogist 78, 1104-1107.
_END_
      Brownmillerite
      Redhammer G J, Tippelt G, Roth G, Amthauer G
      American Mineralogist 89 (2004) 405-420
      Structural variations in the brownmillerite series Ca2(Fe2-xAlx)O5:
      Single-crystal X-ray diffraction at 25 deg C and high temperature
      X-ray powder diffraction (25 C <= T <= 1000 C)
      Sample: bht140_2
      _database_code_amcsd 0003442

_chemical_formula_sum 'Ca2 (Fe.654 Al1.346) O5'
_exptl_crystal_density_diffrn      3.670
      CELL PARAMETERS:   5.2991 14.4434  5.5099   90.000   90.000   90.000
      SPACE GROUP: I2mb
      X-RAY WAVELENGTH:     1.541838
      MAX. ABS. INTENSITY / VOLUME**2:      21.83784622
               2-THETA      INTENSITY    D-SPACING   H   K   L   Multiplicity
                12.26         40.17        7.2217    0   2   0         2
                17.22          2.57        5.1480    0   1   1         4
                23.29          2.10        3.8194    1   0   1         2
                24.55         13.43        3.6254    0   3   1         4
                24.66          1.43        3.6109    0   4   0         2
                26.40          3.58        3.3763    1   2   1         4
                32.50         36.53        2.7550    0   0   2         2
                33.83         46.70        2.6495    2   0   0         1
                34.17        100.00        2.6239    1   4   1         4
                35.07         11.05        2.5584    0   5   1         4
                37.31          3.32        2.4101    1   1   2         4
                41.22          8.21        2.1903    0   4   2         4
                41.43          1.02        2.1795    1   3   2         4
                42.25          5.62        2.1392    2   3   1         4
                42.31          7.50        2.1362    2   4   0         2
                44.49         28.76        2.0365    1   6   1         4
                47.62         48.66        1.9097    2   0   2         2
                48.81          2.37        1.8660    1   5   2         4
                49.36         12.12        1.8462    2   2   2         4
                50.34          1.01        1.8127    0   6   2         4
                50.55         19.73        1.8054    0   8   0         2
                51.28          1.70        1.7817    2   6   0         2
                53.39          7.66        1.7160    0   3   3         4
                56.15          1.38        1.6382    3   2   1         4
                56.37          1.19        1.6323    1   8   1         4
                58.54          2.77        1.5767    1   7   2         4
                59.06         17.72        1.5641    1   4   3         4
                59.66          2.48        1.5499    0   5   3         4
                60.74         19.75        1.5247    3   4   1         4
                61.40          5.94        1.5101    0   8   2         4
                62.22          7.90        1.4920    2   8   0         2
                62.82          2.27        1.4792    3   1   2         4
                64.72          4.12        1.4403    2   3   3         4
                66.41          5.20        1.4077    1   6   3         4
                67.99          5.85        1.3788    3   6   1         4
                68.06          2.47        1.3775    0   0   4         2
                69.47          4.03        1.3531    0   2   4         4
                69.59          3.33        1.3510    1  10   1         4
                70.37          3.45        1.3378    2   5   3         4
                71.00          1.48        1.3275    1   1   4         4
                71.17          5.15        1.3248    4   0   0         1
                71.34          1.11        1.3221    3   5   2         4
                71.98         13.41        1.3119    2   8   2         4
                72.55          2.23        1.3030    4   2   0         2
                74.12          1.04        1.2792    0  10   2         4
                78.21          1.35        1.2222    2   0   4         2
                79.44          1.74        1.2064    3   7   2         4
                79.89          4.55        1.2007    3   4   3         4
                80.44          3.34        1.1939    4   0   2         2
                84.01          3.65        1.1520    2  10   2         4
                84.37          3.29        1.1480    1  12   1         4
                86.47          3.16        1.1254    3   6   3         4
                87.02          2.58        1.1198    1   7   4         4
                89.42          1.70        1.0958    3  10   1         4
                89.49          1.24        1.0951    0   8   4         4
================================================================================
       XPOW Copyright 1993 Bob Downs, Ranjini Swaminathan and Kurt Bartelmehs
  For reference, see Downs et al. (1993) American Mineralogist 78, 1104-1107.
_END_
      Brownmillerite
      Colville A, Geller S
      Acta Crystallographica B28 (1972) 3196-3200
      Crystal structures of Ca2Fe1.43Al0.57O5 and Ca2Fe1.28Al0.72O5
      _cod_database_code 1000040
      _database_code_amcsd 0009431

_chemical_formula_sum 'Ca2 (Fe1.4 Al.6) O5'
_exptl_crystal_density_diffrn      3.849
      CELL PARAMETERS:   5.5880 14.6100  5.3800   90.000   90.000   90.000
      SPACE GROUP: Ibm2
      X-RAY WAVELENGTH:     1.541838
      MAX. ABS. INTENSITY / VOLUME**2:      29.05565781
               2-THETA      INTENSITY    D-SPACING   H   K   L   Multiplicity
                12.12         23.81        7.3050    0   2   0         2
                16.99          3.71        5.2193    1   1   0         4
                22.95          9.07        3.8757    1   0   1         2
                24.24         11.91        3.6714    1   3   0         4
                24.37          5.55        3.6525    0   4   0         2
                26.03          4.01        3.4237    1   2   1         4
                32.03         34.40        2.7940    2   0   0         2
                33.31         42.80        2.6900    0   0   2         1
                33.72        100.00        2.6581    1   4   1         4
                34.64         10.07        2.5894    1   5   0         4
                36.76          4.29        2.4446    2   1   1         4
                40.66          2.16        2.2192    2   4   0         4
                40.84          1.09        2.2096    2   3   1         4
                41.62          5.40        2.1699    1   3   2         4
                41.70          2.12        2.1660    0   4   2         2
                43.91         19.41        2.0618    1   6   1         4
                46.88         40.07        1.9378    2   0   2         2
                48.13          2.97        1.8906    2   5   1         4
                48.61          9.41        1.8731    2   2   2         4
                49.94         17.14        1.8262    0   8   0         2
                50.56          1.49        1.8052    0   6   2         2
                52.61          7.48        1.7398    3   3   0         4
                55.25          1.86        1.6627    1   2   3         4
                55.63          2.95        1.6520    1   8   1         4
                57.74          2.69        1.5968    2   7   1         4
                58.18         15.32        1.5856    3   4   1         4
                58.79          2.56        1.5707    3   5   0         4
                59.79         18.36        1.5469    1   4   3         4
                60.57          5.92        1.5287    2   8   0         4
                61.36          7.65        1.5109    0   8   2         2
                61.80          2.53        1.5012    2   1   3         4
                63.70          3.84        1.4609    3   3   2         4
                65.43          3.88        1.4265    3   6   1         4
                66.93          4.53        1.3981    1   6   3         4
                66.99          1.80        1.3970    4   0   0         2
                68.37          3.40        1.3721    4   2   0         4
                68.65          2.21        1.3671    1  10   1         4
                69.27          3.26        1.3564    3   5   2         4
                69.86          1.58        1.3464    4   1   1         4
                69.94          3.92        1.3450    0   0   4         1
                70.19          1.06        1.3409    2   5   3         4
                70.91         10.94        1.3291    2   8   2         4
                71.30          1.92        1.3228    0   2   4         2
                76.90          1.01        1.2398    4   0   2         2
                77.84          1.02        1.2271    4   5   1         4
                78.15          1.50        1.2230    2   7   3         4
                78.54          3.88        1.2180    3   4   3         4
                79.01          2.53        1.2119    2   0   4         2
                82.73          2.33        1.1666    2  10   2         4
                83.17          3.11        1.1615    1  12   1         4
                84.99          2.21        1.1412    3   6   3         4
                85.58          2.07        1.1348    4   7   1         4
                87.97          1.02        1.1101    1  10   3         4
================================================================================
       XPOW Copyright 1993 Bob Downs, Ranjini Swaminathan and Kurt Bartelmehs
  For reference, see Downs et al. (1993) American Mineralogist 78, 1104-1107.
_END_
      Brownmillerite
      Vanpeteghem C B, Angel R J, Zhao J, Ross N L, Redhammer G J, Seifert F
      Physics and Chemistry of Minerals 35 (2008) 493-504
      The effect of oxygen vacancies and aluminium substitution on the
      high-pressure properties of brownmillerite-structured Ca2Fe2-xAlxO5
      Locality: synthetic
      Note: x = 0.0
      Note: P = 0.0001 GPa
      _database_code_amcsd 0017759

_chemical_formula_sum 'Ca2 Fe2 O5'
_exptl_crystal_density_diffrn      4.026
      CELL PARAMETERS:   5.4271 14.7619  5.5978   90.000   90.000   90.000
      SPACE GROUP: Pnma
      X-RAY WAVELENGTH:     1.541838
      MAX. ABS. INTENSITY / VOLUME**2:      34.88646039
               2-THETA      INTENSITY    D-SPACING   H   K   L   Multiplicity
                11.99         11.95        7.3809    0   2   0         2
                16.94          5.73        5.2341    0   1   1         4
                22.82         14.22        3.8965    1   0   1         4
                23.62          3.03        3.7675    1   1   1         8
                24.08         10.25        3.6958    0   3   1         4
                24.12          9.27        3.6905    0   4   0         2
                29.24          8.29        3.0547    1   3   1         8
                31.98         35.65        2.7989    0   0   2         2
                33.01         42.74        2.7136    2   0   0         2
                33.44        100.00        2.6794    1   4   1         8
                33.58          1.55        2.6688    2   1   0         4
                34.34         10.54        2.6114    0   5   1         4
                36.11          2.42        2.4876    1   0   2         4
                36.63          1.82        2.4530    1   1   2         8
                38.18          1.15        2.3573    1   2   2         8
                38.25          3.31        2.3532    1   5   1         8
                41.28          5.80        2.1873    2   3   1         8
                43.50         13.39        2.0803    1   6   1         8
                43.89          1.06        2.0627    1   4   2         8
                46.62         37.76        1.9482    2   0   2         4
                47.05          1.84        1.9315    2   1   2         8
                47.81          3.14        1.9023    1   5   2         8
                48.32          7.29        1.8837    2   2   2         8
                49.31          1.09        1.8479    0   6   2         4
                49.39         17.60        1.8452    0   8   0         2
                50.04          1.34        1.8227    2   6   0         4
                52.45          7.89        1.7447    0   3   3         4
                53.16          1.08        1.7229    2   4   2         8
                55.07          4.30        1.6677    1   8   1         8
                56.65          6.41        1.6248    3   3   1         8
                57.27          2.10        1.6086    1   7   2         8
                57.93         17.18        1.5919    1   4   3         8
                58.52          2.77        1.5773    0   5   3         4
                59.23         14.03        1.5600    3   4   1         8
                60.05          7.27        1.5406    0   8   2         4
                60.69          8.83        1.5259    2   8   0         4
                60.98          1.31        1.5193    3   0   2         4
                62.40          1.85        1.4881    3   2   2         8
                62.45          3.05        1.4871    3   5   1         8
                63.38          3.49        1.4675    2   3   3         8
                65.05          3.41        1.4339    1   6   3         8
                66.27          3.57        1.4104    3   6   1         8
                66.85          1.90        1.3994    0   0   4         2
                67.90          2.24        1.3804    1  10   1         8
                68.21          3.15        1.3750    0   2   4         4
                68.85          3.52        1.3637    2   5   3         8
                69.25          3.30        1.3568    4   0   0         2
                69.68          1.69        1.3494    1   1   4         8
                70.26         10.98        1.3397    2   8   2         8
                70.58          1.75        1.3344    4   2   0         4
                76.61          1.11        1.2438    2   0   4         4
                77.50          1.31        1.2316    1   5   4         8
                77.89          1.03        1.2265    2   2   4         8
                77.99          4.25        1.2252    3   4   3         8
                78.31          2.12        1.2209    4   0   2         4
                81.87          2.10        1.1766    2  10   2         8
                82.17          3.39        1.1731    1  12   1         8
                84.32          1.99        1.1486    3   6   3         8
                85.10          1.97        1.1400    1   7   4         8
                89.70          1.74        1.0931    4   8   0         4
================================================================================
       XPOW Copyright 1993 Bob Downs, Ranjini Swaminathan and Kurt Bartelmehs
  For reference, see Downs et al. (1993) American Mineralogist 78, 1104-1107.
_END_
      Brownmillerite
      Vanpeteghem C B, Angel R J, Zhao J, Ross N L, Redhammer G J, Seifert F
      Physics and Chemistry of Minerals 35 (2008) 493-504
      The effect of oxygen vacancies and aluminium substitution on the
      high-pressure properties of brownmillerite-structured Ca2Fe2-xAlxO5
      Locality: synthetic
      Note: x = 0.37
      Note: P = 0.0001 GPa
      _database_code_amcsd 0017766

_chemical_formula_sum 'Ca2 (Fe1.63 Al.37) O5'
_exptl_crystal_density_diffrn      3.907
      CELL PARAMETERS:   5.4042 14.6835  5.5947   90.000   90.000   90.000
      SPACE GROUP: Pnma
      X-RAY WAVELENGTH:     1.541838
      MAX. ABS. INTENSITY / VOLUME**2:      30.70200206
               2-THETA      INTENSITY    D-SPACING   H   K   L   Multiplicity
                12.05         20.56        7.3418    0   2   0         2
                16.96          4.20        5.2281    0   1   1         4
                22.88         10.26        3.8869    1   0   1         4
                23.68          2.39        3.7575    1   1   1         8
                24.16         11.58        3.6838    0   3   1         4
                24.25          7.07        3.6709    0   4   0         2
                29.34          7.18        3.0439    1   3   1         8
                31.99         36.47        2.7973    0   0   2         2
                33.15         44.79        2.7021    2   0   0         2
                33.58        100.00        2.6688    1   4   1         8
                34.49         10.10        2.6002    0   5   1         4
                36.16          2.21        2.4843    1   0   2         4
                36.69          1.43        2.4495    1   1   2         8
                38.25          1.20        2.3532    1   2   2         8
                38.42          2.85        2.3431    1   5   1         8
                40.55          1.44        2.2250    0   4   2         4
                41.44          5.70        2.1788    2   3   1         8
                41.50          1.26        2.1761    2   4   0         4
                43.71         17.70        2.0710    1   6   1         8
                46.74         40.74        1.9435    2   0   2         4
                47.17          1.35        1.9267    2   1   2         8
                47.97          2.67        1.8967    1   5   2         8
                48.45          8.87        1.8788    2   2   2         8
                49.67         18.53        1.8354    0   8   0         2
                50.30          1.34        1.8139    2   6   0         4
                52.51          7.91        1.7427    0   3   3         4
                55.35          3.32        1.6597    1   8   1         8
                56.90          5.36        1.6183    3   3   1         8
                57.50          2.20        1.6027    1   7   2         8
                58.04         17.73        1.5891    1   4   3         8
                58.64          2.86        1.5743    0   5   3         4
                59.50         15.22        1.5536    3   4   1         8
                60.31          6.92        1.5346    0   8   2         4
                61.03          8.68        1.5183    2   8   0         4
                61.20          1.27        1.5145    3   0   2         4
                62.63          1.64        1.4833    3   2   2         8
                62.75          2.71        1.4808    3   5   1         8
                63.52          3.88        1.4645    2   3   3         8
                65.22          3.96        1.4304    1   6   3         8
                66.59          4.15        1.4043    3   6   1         8
                66.90          2.03        1.3987    0   0   4         2
                68.26          3.52        1.3740    0   2   4         4
                68.28          2.33        1.3736    1  10   1         8
                69.05          3.48        1.3603    2   5   3         8
                69.59          3.80        1.3511    4   0   0         2
                69.75          1.66        1.3483    1   1   4         8
                70.58         11.95        1.3344    2   8   2         8
                70.93          1.86        1.3287    4   2   0         4
                76.73          1.18        1.2421    2   0   4         4
                77.65          1.18        1.2296    1   5   4         8
                78.02          1.08        1.2247    2   2   4         8
                78.24          4.54        1.2218    3   4   3         8
                78.64          2.48        1.2166    4   0   2         4
                82.30          2.64        1.1716    2  10   2         8
                82.68          3.41        1.1672    1  12   1         8
                84.64          2.30        1.1451    3   6   3         8
                85.32          2.21        1.1376    1   7   4         8
                87.73          1.03        1.1125    0   8   4         4
================================================================================
       XPOW Copyright 1993 Bob Downs, Ranjini Swaminathan and Kurt Bartelmehs
  For reference, see Downs et al. (1993) American Mineralogist 78, 1104-1107.
_END_
      Brownmillerite
      Vanpeteghem C B, Angel R J, Zhao J, Ross N L, Redhammer G J, Seifert F
      Physics and Chemistry of Minerals 35 (2008) 493-504
      The effect of oxygen vacancies and aluminium substitution on the
      high-pressure properties of brownmillerite-structured Ca2Fe2-xAlxO5
      Locality: synthetic
      Note: x = 0.55
      Note: P = 0.0001 GPa
      _database_code_amcsd 0017771

_chemical_formula_sum 'Ca2 (Fe1.45 Al.55) O5'
_exptl_crystal_density_diffrn      3.866
      CELL PARAMETERS:   5.3830 14.6100  5.5920   90.000   90.000   90.000
      SPACE GROUP: I2mb
      X-RAY WAVELENGTH:     1.541838
      MAX. ABS. INTENSITY / VOLUME**2:      30.33303969
               2-THETA      INTENSITY    D-SPACING   H   K   L   Multiplicity
                12.12         22.92        7.3050    0   2   0         2
                16.98          3.78        5.2225    0   1   1         4
                22.93          9.34        3.8781    1   0   1         2
                24.23         12.07        3.6725    0   3   1         4
                24.37          5.60        3.6525    0   4   0         2
                26.01          3.33        3.4254    1   2   1         4
                32.01         33.82        2.7960    0   0   2         2
                33.29         43.56        2.6915    2   0   0         1
                33.71        100.00        2.6589    1   4   1         4
                34.64          9.90        2.5898    0   5   1         4
                36.74          4.00        2.4462    1   1   2         4
                40.64          2.28        2.2202    0   4   2         4
                40.82          1.01        2.2108    1   3   2         4
                41.60          5.61        2.1709    2   3   1         4
                41.68          1.94        2.1668    2   4   0         2
                43.90         19.06        2.0622    1   6   1         4
                46.85         41.07        1.9391    2   0   2         2
                48.11          3.03        1.8913    1   5   2         4
                48.58          9.31        1.8742    2   2   2         4
                49.94         17.55        1.8262    0   8   0         2
                50.55          1.71        1.8057    2   6   0         2
                52.57          7.50        1.7408    0   3   3         4
                55.21          1.81        1.6636    3   2   1         4
                55.63          2.92        1.6522    1   8   1         4
                57.72          2.69        1.5972    1   7   2         4
                58.14         16.36        1.5865    1   4   3         4
                58.76          2.59        1.5715    0   5   3         4
                59.75         19.08        1.5476    3   4   1         4
                60.56          6.05        1.5290    0   8   2         4
                61.35          8.09        1.5112    2   8   0         2
                61.76          2.48        1.5021    3   1   2         4
                63.66          4.16        1.4617    2   3   3         4
                65.39          4.02        1.4271    1   6   3         4
                66.90          4.58        1.3986    3   6   1         4
                66.93          1.94        1.3980    0   0   4         2
                68.31          3.53        1.3731    0   2   4         4
                68.65          2.48        1.3672    1  10   1         4
                69.23          3.49        1.3571    2   5   3         4
                69.80          1.71        1.3473    1   1   4         4
                69.90          4.46        1.3457    4   0   0         1
                70.15          1.14        1.3415    3   5   2         4
                70.88         11.83        1.3294    2   8   2         4
                71.25          1.79        1.3235    4   2   0         2
                76.84          1.09        1.2406    2   0   4         2
                77.78          1.08        1.2279    1   5   4         4
                78.12          1.61        1.2235    3   7   2         4
                78.49          4.34        1.2186    3   4   3         4
                78.95          2.89        1.2126    4   0   2         2
                82.70          2.67        1.1669    2  10   2         4
                83.16          3.24        1.1616    1  12   1         4
                84.94          2.40        1.1418    3   6   3         4
                85.53          2.31        1.1354    1   7   4         4
                87.94          1.27        1.1104    3  10   1         4
================================================================================
       XPOW Copyright 1993 Bob Downs, Ranjini Swaminathan and Kurt Bartelmehs
  For reference, see Downs et al. (1993) American Mineralogist 78, 1104-1107.
_END_
      Al6Ca9O18
      Mondal P, Jeffery J
      Acta Crystallographica B31 (1975) 689-697
      The crystal structure of tricalcium aluminate, Ca3Al2O6
      _cod_database_code 1000039
      _database_code_amcsd 0009531

_chemical_formula_sum 'Ca3 Al2 O6'
_exptl_crystal_density_diffrn      3.028
      CELL PARAMETERS:  15.2630 15.2630 15.2630   90.000   90.000   90.000
      SPACE GROUP: Pa3
      X-RAY WAVELENGTH:     1.541838
      MAX. ABS. INTENSITY / VOLUME**2:      29.65907814
               2-THETA      INTENSITY    D-SPACING   H   K   L   Multiplicity
                12.97          2.90        6.8258    2   1   0        12
                14.21          1.74        6.2311    2   1   1        24
                16.43          1.03        5.3963    2   2   0        12
