Repository: ludoleg/quantdatavision

# quantdatavision
Mining data visualization

Playing with cristallography and diffraction analysis

File: desktop/databases/Cement-Cu-difdata.txt (part 14 of 17)
      SPACE GROUP: P-1
      X-RAY WAVELENGTH:     1.541838
      MAX. ABS. INTENSITY / VOLUME**2:      7.930684349
               2-THETA      INTENSITY    D-SPACING   H   K   L   Multiplicity
                17.43          3.06        5.0877    2   2   1        24
                19.29          1.94        4.6020    3   1   1        24
                20.99          5.79        4.2332    3   0   2        12
                21.79          6.41        4.0792    3   2   1        24
                21.79          4.42        4.0792    3   1   2        24
                26.77          2.91        3.3307    4   2   1        24
                29.26          1.87        3.0526    4   3   0        12
                31.57          3.99        2.8343    5   0   2        12
                32.12          2.12        2.7866    5   2   1        24
                32.12          5.07        2.7866    5   1   2        24
                33.20        100.00        2.6981    4   4   0        12
                34.77          1.29        2.5799    5   1   3        24
                37.26          2.58        2.4133    6   0   2        12
                37.26          1.44        2.4133    6   2   0        12
                37.74          2.12        2.3837    5   0   4        12
                39.61          1.13        2.2753    5   4   2        24
                40.97          8.90        2.2030    4   4   4         8
                43.15          1.10        2.0965    6   1   4        24
                44.42          1.26        2.0396    6   4   2        24
                44.42          2.38        2.0396    6   2   4        24
                45.66          1.28        1.9871    7   3   1        24
                45.66          1.21        1.9871    7   1   3        24
                46.47          2.81        1.9542    6   3   4        24
                47.67         31.17        1.9079    8   0   0         6
                48.06          1.63        1.8931    8   1   0        12
                48.84          1.18        1.8647    7   3   3        24
                49.61          1.35        1.8374    7   4   2        24
                50.00          1.25        1.8243    6   5   3        24
                50.00          1.47        1.8243    6   3   5        24
                55.86          1.35        1.6459    6   5   5        24
                59.32         31.93        1.5578    8   4   4        24
                69.70         10.61        1.3491    8   8   0        12
                79.42          4.49        1.2066   12   0   4        12
                79.42          5.12        1.2066   12   4   0        12
                88.83          2.52        1.1015    8   8   8         8
================================================================================
       XPOW Copyright 1993 Bob Downs, Ranjini Swaminathan and Kurt Bartelmehs
  For reference, see Downs et al. (1993) American Mineralogist 78, 1104-1107.
_END_
      Larnite
      Tsurumi T, Hirano Y, Kato H, Kamiya T, Daimon M
      Ceramic Transactions 40 (1994) 19-25
      Crystal structure and hydration of belite
      Locality: synthetic
      _database_code_amcsd 0012179

_chemical_formula_sum 'Ca2 Si O4'
_exptl_crystal_density_diffrn      3.304
      CELL PARAMETERS:   5.5041  6.7622  9.3281   90.000   94.172   90.000
      SPACE GROUP: P2_1/n
      X-RAY WAVELENGTH:     1.541838
      MAX. ABS. INTENSITY / VOLUME**2:      7.461225348
               2-THETA      INTENSITY    D-SPACING   H   K   L   Multiplicity
                18.16          2.12        4.8860   -1   0   1         2
                19.08          8.55        4.6517    0   0   2         2
                23.21          8.01        3.8325    0   1   2         4
                23.44          7.86        3.7944    1   1   1         4
                26.36         10.32        3.3811    0   2   0         2
                27.58          7.85        3.2347   -1   1   2         4
                28.08          6.19        3.1777    0   2   1         4
                29.21         13.26        3.0576    1   1   2         4
                31.07         23.00        2.8789    1   2   0         4
                31.74         10.92        2.8188    0   1   3         4
                32.10         90.88        2.7883   -1   0   3         2
                32.20         81.40        2.7803   -1   2   1         4
                32.62        100.00        2.7448    2   0   0         2
                32.74         30.85        2.7350    0   2   2         4
                32.92         36.24        2.7210    1   2   1         4
                34.23         76.18        2.6197    1   0   3         2
                35.29         14.23        2.5432    2   1   0         4
                36.06          1.12        2.4909   -1   2   2         4
                36.79         12.40        2.4430   -2   0   2         2
                36.79         10.97        2.4428    1   1   3         4
                37.28          9.21        2.4122    2   1   1         4
                37.36         16.47        2.4072    1   2   2         4
                38.71          3.91        2.3258    0   0   4         2
                39.21          5.25        2.2976   -2   1   2         4
                39.31          2.58        2.2921    2   0   2         2
                39.43         25.93        2.2854    0   2   3         4
                41.04         16.79        2.1994    0   1   4         4
                41.21         50.33        2.1907    0   3   1         4
                41.60         16.29        2.1708    2   1   2         4
                42.00          3.08        2.1512   -1   2   3         4
                42.42          6.28        2.1310    2   2   0         4
                43.01          4.08        2.1032   -2   2   1         4
                43.25          7.10        2.0919   -1   1   4         4
                43.40          3.66        2.0851    1   3   0         4
                44.13         14.22        2.0521    2   2   1         4
                44.25          4.22        2.0468   -1   3   1         4
                44.52          8.59        2.0349   -2   1   3         4
                44.67         10.05        2.0285    0   3   2         4
                44.81         15.39        2.0228    1   3   1         4
                45.47         15.57        1.9948    1   1   4         4
                45.82         25.76        1.9802   -2   2   2         4
                47.45         15.30        1.9162    0   2   4         4
                47.75          6.73        1.9046    2   1   3         4
                47.95         16.48        1.8972    2   2   2         4
                49.49          4.93        1.8418   -2   0   4         2
                50.02          2.95        1.8233    0   3   3         4
                50.58         11.95        1.8045   -2   2   3         4
                50.64          5.83        1.8025   -1   0   5         2
                50.90         11.40        1.7940    0   1   5         4
                51.76          2.81        1.7663    3   1   0         4
                52.54          1.73        1.7417   -1   1   5         4
                53.04          8.37        1.7267   -2   3   1         4
                53.11          1.75        1.7245    1   0   5         2
                53.46          1.68        1.7140    2   0   4         2
                53.53         14.23        1.7117    2   2   3         4
                54.00          4.81        1.6981    2   3   1         4
                54.26          6.11        1.6905    0   4   0         2
                55.22          1.05        1.6633    0   4   1         4
                56.45          7.75        1.6301    0   2   5         4
                56.50         15.74        1.6287   -3   0   3         2
                56.93          3.45        1.6174   -2   2   4         4
                57.00          4.10        1.6157    1   4   0         4
                57.06          2.48        1.6141    3   1   2         4
                57.25          6.90        1.6093    3   2   0         4
                57.49         11.35        1.6031   -3   2   1         4
                57.70          1.26        1.5976   -1   4   1         4
                57.98          2.08        1.5906   -1   2   5         4
                58.05          4.48        1.5889    0   4   2         4
                58.16          4.25        1.5861    1   4   1         4
                58.64         13.92        1.5743   -1   3   4         4
                59.55          3.60        1.5524   -2   1   5         4
                59.57          2.27        1.5518   -3   2   2         4
                59.63          6.14        1.5506    0   0   6         2
                59.67          4.27        1.5496   -2   3   3         4
                60.44          6.40        1.5317    1   3   4         4
                60.57          1.59        1.5288    2   2   4         4
                60.60          9.54        1.5280    3   0   3         2
                61.12          3.66        1.5162    1   4   2         4
                61.34          1.55        1.5113    0   1   6         4
                62.29          1.34        1.4905    3   1   3         4
                62.33          3.17        1.4897    2   3   3         4
                62.58          7.31        1.4843    0   4   3         4
                62.58          2.90        1.4843   -1   1   6         4
                63.90          1.15        1.4568   -3   1   4         4
                63.96          3.66        1.4557    2   1   5         4
                64.61          1.97        1.4425   -2   2   5         4
                64.77          2.71        1.4394    2   4   0         4
                65.17          2.81        1.4314    1   1   6         4
                65.21          1.52        1.4308   -2   4   1         4
                65.44          2.10        1.4262   -2   3   4         4
                65.74          3.59        1.4205    1   4   3         4
                65.95          1.64        1.4164   -3   3   1         4
                66.06          4.13        1.4144    2   4   1         4
                66.32          2.14        1.4094    0   2   6         4
                67.14          7.37        1.3942   -2   0   6         2
                67.36          2.67        1.3902   -2   4   2         4
                68.35         10.51        1.3724    4   0   0         2
                68.51          1.73        1.3696    1   3   5         4
                68.75          2.19        1.3655   -2   1   6         4
                68.81          2.83        1.3644    2   3   4         4
                68.98          1.41        1.3614    3   1   4         4
                69.95          2.22        1.3450    4   1   0         4
                70.01          2.99        1.3439    1   2   6         4
                71.15          4.60        1.3251   -2   4   3         4
                71.64          3.19        1.3173   -4   1   2         4
                72.11          3.87        1.3098    2   0   6         2
                72.48          1.19        1.3041    0   1   7         4
                72.61          2.15        1.3020   -2   3   5         4
                72.83          2.77        1.2987    0   5   2         4
                72.93          4.43        1.2972    1   5   1         4
                73.47          2.86        1.2889   -2   2   6         4
                73.60          5.72        1.2870    2   4   3         4
                75.47          4.86        1.2596    3   0   5         2
                76.07          3.16        1.2512    0   4   5         4
                76.25          1.04        1.2487    4   2   1         4
                76.29          1.96        1.2482   -4   2   2         4
                76.59          2.20        1.2440   -3   3   4         4
                76.76          3.16        1.2417    3   4   0         4
                76.97          1.27        1.2389   -3   4   1         4
                78.16          1.12        1.2229    3   4   1         4
                78.27          3.22        1.2214    2   2   6         4
                79.31          1.57        1.2081   -3   1   6         4
                80.10          2.52        1.1980    2   5   1         4
                81.32          1.08        1.1832   -2   5   2         4
                81.33          5.25        1.1830    3   3   4         4
                81.55          1.22        1.1804    3   2   5         4
                82.18          2.63        1.1729   -3   4   3         4
                82.51          1.54        1.1691    0   5   4         4
                82.88          2.30        1.1648    2   5   2         4
                83.05          3.35        1.1629    0   0   8         2
                83.19          1.01        1.1612   -3   3   5         4
                83.82          1.25        1.1541    4   3   1         4
                83.82          1.15        1.1541   -3   2   6         4
                83.85          1.66        1.1538   -4   3   2         4
                84.00          2.48        1.1521   -1   5   4         4
                84.30          3.86        1.1488   -4   2   4         4
                84.66          3.61        1.1449    0   3   7         4
                84.89          1.49        1.1423   -2   5   3         4
                85.25          1.15        1.1384   -1   1   8         4
                85.56          4.52        1.1351    1   5   4         4
                85.56          1.44        1.1351   -1   3   7         4
                86.32          2.25        1.1270    0   6   0         2
                88.28          1.87        1.1069    1   4   6         4
                89.00          1.92        1.0999   -2   0   8         2
                89.17          1.40        1.0982   -1   6   1         4
================================================================================
       XPOW Copyright 1993 Bob Downs, Ranjini Swaminathan and Kurt Bartelmehs
  For reference, see Downs et al. (1993) American Mineralogist 78, 1104-1107.
_END_
      Larnite
      Tsurumi T, Hirano Y, Kato H, Kamiya T, Daimon M
      Ceramic Transactions 40 (1994) 19-25
      Crystal structure and hydration of belite
      Locality: synthetic
      _database_code_amcsd 0012180

_chemical_formula_sum 'Ca2 Si O4'
_exptl_crystal_density_diffrn      3.301
      CELL PARAMETERS:   5.5019  6.7624  9.3387   90.000   94.144   90.000
      SPACE GROUP: P2_1/n
      X-RAY WAVELENGTH:     1.541838
      MAX. ABS. INTENSITY / VOLUME**2:      7.458137623
               2-THETA      INTENSITY    D-SPACING   H   K   L   Multiplicity
                19.06          9.41        4.6571    0   0   2         2
                23.19          7.64        3.8356    0   1   2         4
                23.44          7.60        3.7951    1   1   1         4
                26.36         10.18        3.3812    0   2   0         2
                27.57          8.41        3.2355   -1   1   2         4
                28.08          7.29        3.1783    0   2   1         4
                29.19         12.34        3.0594    1   1   2         4
                31.07         24.49        2.8786    1   2   0         4
                31.71         13.66        2.8216    0   1   3         4
                32.08        100.00        2.7900   -1   0   3         2
                32.20         81.11        2.7802   -1   2   1         4
                32.64         93.80        2.7438    2   0   0         2
                32.73         31.35        2.7361    0   2   2         4
                32.91         38.76        2.7213    1   2   1         4
                34.19         73.48        2.6222    1   0   3         2
                35.30         12.91        2.5425    2   1   0         4
                36.76          9.79        2.4449    1   1   3         4
                36.80         13.07        2.4424   -2   0   2         2
                37.28         11.20        2.4120    2   1   1         4
                37.34         15.69        2.4081    1   2   2         4
                38.67          3.21        2.3286    0   0   4         2
                39.22          3.81        2.2972   -2   1   2         4
                39.30          2.56        2.2926    2   0   2         2
                39.40         27.34        2.2869    0   2   3         4
                40.99         15.71        2.2017    0   1   4         4
                41.20         51.08        2.1909    0   3   1         4
                41.59         16.20        2.1713    2   1   2         4
                41.98          1.93        2.1520   -1   2   3         4
                42.43          7.20        2.1305    2   2   0         4
                43.02          2.39        2.1027   -2   2   1         4
                43.22          7.77        2.0934   -1   1   4         4
                43.40          3.91        2.0851    1   3   0         4
                44.13         13.52        2.0520    2   2   1         4
                44.25          2.53        2.0467   -1   3   1         4
                44.52          8.34        2.0350   -2   1   3         4
                44.66         10.91        2.0290    0   3   2         4
                44.80         12.61        2.0229    1   3   1         4
                45.42         16.90        1.9968    1   1   4         4
                45.83         28.02        1.9799   -2   2   2         4
                47.40         11.84        1.9178    0   2   4         4
                47.73          6.34        1.9055    2   1   3         4
                47.94         15.44        1.8976    2   2   2         4
                49.47          4.88        1.8423   -2   0   4         2
                50.00          2.51        1.8241    0   3   3         4
                50.58         11.11        1.8046   -2   2   3         4
                50.59          6.24        1.8041   -1   0   5         2
                50.84         11.53        1.7960    0   1   5         4
                51.77          3.55        1.7657    3   1   0         4
                52.04          1.11        1.7574   -3   1   1         4
                53.04          1.53        1.7264    1   0   5         2
                53.04          8.19        1.7264   -2   3   1         4
                53.42          2.18        1.7153    2   0   4         2
                53.51         15.22        1.7124    2   2   3         4
                54.00          4.96        1.6980    2   3   1         4
                54.26          6.06        1.6906    0   4   0         2
                55.22          1.54        1.6634    0   4   1         4
                56.39          8.13        1.6316    0   2   5         4
                56.52         19.51        1.6283   -3   0   3         2
                56.92          3.16        1.6177   -2   2   4         4
                57.00          3.95        1.6157    1   4   0         4
                57.06          2.90        1.6141    3   1   2         4
                57.26          7.73        1.6088    3   2   0         4
                57.51         11.10        1.6025   -3   2   1         4
                57.70          1.37        1.5976   -1   4   1         4
                57.94          2.83        1.5917   -1   2   5         4
                58.04          4.69        1.5891    0   4   2         4
                58.16          3.28        1.5862    1   4   1         4
                58.61         14.48        1.5750   -1   3   4         4
                59.52          2.89        1.5531   -2   1   5         4
                59.55          6.54        1.5524    0   0   6         2
                59.59          2.60        1.5514   -3   2   2         4
                59.67          3.65        1.5497   -2   3   3         4
                60.40          6.21        1.5326    1   3   4         4
                60.53          1.20        1.5297    2   2   4         4
                60.58          9.14        1.5284    3   0   3         2
                61.11          4.12        1.5165    1   4   2         4
                61.26          1.33        1.5130    0   1   6         4
                62.28          1.37        1.4908    3   1   3         4
                62.31          3.97        1.4901    2   3   3         4
                62.52          2.33        1.4857   -1   1   6         4
                62.56          6.41        1.4848    0   4   3         4
                63.90          3.66        1.4569    2   1   5         4
                63.90          1.04        1.4567   -3   1   4         4
                64.44          1.50        1.4459   -1   4   3         4
                64.58          2.11        1.4431   -2   2   5         4
                64.77          2.59        1.4393    2   4   0         4
                65.09          2.47        1.4330    1   1   6         4
                65.21          1.31        1.4306   -2   4   1         4
                65.43          2.45        1.4265   -2   3   4         4
                65.72          4.18        1.4209    1   4   3         4
                65.97          1.46        1.4160   -3   3   1         4
                66.06          3.82        1.4144    2   4   1         4
                66.25          2.36        1.4108    0   2   6         4
                66.37          1.08        1.4085   -1   3   5         4
                67.09          6.93        1.3950   -2   0   6         2
                67.36          2.46        1.3901   -2   4   2         4
                67.45          1.03        1.3885   -1   2   6         4
                68.38         10.06        1.3719    4   0   0         2
                68.45          1.31        1.3706    1   3   5         4
                68.70          2.10        1.3662   -2   1   6         4
                68.77          2.44        1.3650    2   3   4         4
                68.95          1.47        1.3620    3   1   4         4
                69.93          2.67        1.3452    1   2   6         4
                69.97          1.82        1.3445    4   1   0         4
                71.15          3.79        1.3251   -2   4   3         4
                71.62          1.17        1.3176    4   1   1         4
                71.67          3.33        1.3168   -4   1   2         4
                71.78          1.03        1.3151   -1   0   7         2
                72.03          3.63        1.3111    2   0   6         2
                72.38          1.16        1.3056    0   1   7         4
                72.59          2.33        1.3024   -2   3   5         4
                72.82          3.12        1.2988    0   5   2         4
                72.92          4.57        1.2972    1   5   1         4
                73.43          2.32        1.2896   -2   2   6         4
                73.58          5.80        1.2873    2   4   3         4
                75.42          5.09        1.2604    3   0   5         2
                76.02          3.23        1.2519    0   4   5         4
                76.32          1.60        1.2478   -4   2   2         4
                76.59          2.58        1.2440   -3   3   4         4
                76.77          3.16        1.2415    3   4   0         4
                76.98          1.41        1.2386   -3   4   1         4
                78.20          3.39        1.2224    2   2   6         4
                78.80          1.07        1.2146   -3   4   2         4
                79.28          1.46        1.2084   -3   1   6         4
                80.10          2.68        1.1981    2   5   1         4
                81.30          5.17        1.1834    3   3   4         4
                81.50          1.03        1.1810    3   2   5         4
                82.19          2.89        1.1728   -3   4   3         4
                82.47          2.03        1.1695    0   5   4         4
                82.87          2.43        1.1649    2   5   2         4
                82.93          3.84        1.1643    0   0   8         2
                83.18          1.02        1.1614   -3   3   5         4
                83.80          1.72        1.1544   -3   2   6         4
                83.84          1.40        1.1539    4   3   1         4
                83.88          1.64        1.1534   -4   3   2         4
                83.98          2.03        1.1524   -1   5   4         4
                84.32          3.77        1.1486   -4   2   4         4
                84.56          3.75        1.1459    0   3   7         4
                84.88          1.19        1.1424   -2   5   3         4
                85.15          1.27        1.1395   -1   1   8         4
                85.48          1.21        1.1359   -1   3   7         4
                85.52          4.28        1.1355    1   5   4         4
                86.31          2.32        1.1271    0   6   0         2
                88.21          1.79        1.1077    1   4   6         4
                88.91          1.95        1.1008   -2   0   8         2
                89.17          1.23        1.0982   -1   6   1         4
================================================================================
       XPOW Copyright 1993 Bob Downs, Ranjini Swaminathan and Kurt Bartelmehs
  For reference, see Downs et al. (1993) American Mineralogist 78, 1104-1107.
_END_
      Larnite
      Tsurumi T, Hirano Y, Kato H, Kamiya T, Daimon M
      Ceramic Transactions 40 (1994) 19-25
      Crystal structure and hydration of belite
      Locality: synthetic
      _database_code_amcsd 0012181

_chemical_formula_sum 'Ca2 Si O4'
_exptl_crystal_density_diffrn      3.317
      CELL PARAMETERS:   5.5075  6.7509  9.3055   90.000   94.597   90.000
      SPACE GROUP: P2_1/n
      X-RAY WAVELENGTH:     1.541838
      MAX. ABS. INTENSITY / VOLUME**2:      7.354074754
               2-THETA      INTENSITY    D-SPACING   H   K   L   Multiplicity
                18.11          2.83        4.8996   -1   0   1         2
                19.14         10.47        4.6378    0   0   2         2
                23.27          6.83        3.8226    0   1   2         4
                23.52          6.13        3.7825    1   1   1         4
                26.40          7.40        3.3754    0   2   0         2
                27.54          9.50        3.2390   -1   1   2         4
                28.13          6.53        3.1719    0   2   1         4
                29.34         13.15        3.0442    1   1   2         4
                31.10         26.13        2.8754    1   2   0         4
                31.83         13.74        2.8111    0   1   3         4
                32.07        100.00        2.7913   -1   0   3         2
                32.20         80.94        2.7797   -1   2   1         4
                32.62         89.23        2.7449    2   0   0         2
                32.82         28.30        2.7291    0   2   2         4
                33.00         33.08        2.7144    1   2   1         4
                34.41         67.41        2.6061    1   0   3         2
                35.30         14.40        2.5427    2   1   0         4
                36.68         16.12        2.4498   -2   0   2         2
                36.97          7.56        2.4313    1   1   3         4
                37.36         13.88        2.4071    2   1   1         4
                37.49         17.36        2.3991    1   2   2         4
                38.84          3.15        2.3189    0   0   4         2
                39.12          2.81        2.3029   -2   1   2         4
                39.47          3.20        2.2833    2   0   2         2
                39.53         29.69        2.2799    0   2   3         4
                41.16         16.91        2.1931    0   1   4         4
                41.28         51.00        2.1869    0   3   1         4
                41.76         18.20        2.1630    2   1   2         4
                42.00          2.01        2.1511   -1   2   3         4
                42.45          7.70        2.1296    2   2   0         4
                42.98          2.05        2.1044   -2   2   1         4
                43.25          8.37        2.0920   -1   1   4         4
                43.46          4.82        2.0822    1   3   0         4
                44.22         16.55        2.0480    2   2   1         4
                44.29          2.08        2.0449   -1   3   1         4
                44.42          9.56        2.0396   -2   1   3         4
                44.76         10.72        2.0246    0   3   2         4
                44.91         13.93        2.0185    1   3   1         4
                45.70         18.22        1.9854    1   1   4         4
                45.76         29.20        1.9827   -2   2   2         4
                47.57          9.18        1.9113    0   2   4         4
                47.98          7.16        1.8961    2   1   3         4
                48.11         14.29        1.8913    2   2   2         4
                49.37          5.84        1.8458   -2   0   4         2
                50.14          3.17        1.8194    0   3   3         4
                50.50         11.36        1.8071   -2   2   3         4
                50.66          7.51        1.8018   -1   0   5         2
                51.06         11.76        1.7888    0   1   5         4
                51.76          4.55        1.7662    3   1   0         4
                52.57          1.14        1.7409   -1   1   5         4
                53.05          6.96        1.7264   -2   3   1         4
                53.38          2.85        1.7163    1   0   5         2
                53.75          2.61        1.7053    2   0   4         2
                53.76         14.96        1.7050    2   2   3         4
                54.11          4.74        1.6949    2   3   1         4
                54.36          4.57        1.6877    0   4   0         2
                55.33          1.61        1.6605    0   4   1         4
                56.33         19.57        1.6332   -3   0   3         2
                56.61          9.44        1.6258    0   2   5         4
                56.85          3.54        1.6195   -2   2   4         4
                57.09          4.77        1.6132    1   4   0         4
                57.23          3.68        1.6097    3   1   2         4
                57.27          7.75        1.6087    3   2   0         4
                57.44         11.56        1.6042   -3   2   1         4
                57.50          1.18        1.6027    2   3   2         4
                57.78          1.52        1.5957   -1   4   1         4
                58.02          2.56        1.5895   -1   2   5         4
                58.11          1.34        1.5874   -3   1   3         4
                58.17          4.99        1.5860    0   4   2         4
                58.28          3.84        1.5831    1   4   1         4
                58.68         14.18        1.5732   -1   3   4         4
                59.46          3.11        1.5546   -2   1   5         4
                59.48          3.25        1.5542   -3   2   2         4
                59.63          4.40        1.5506   -2   3   3         4
                59.83          5.09        1.5459    0   0   6         2
                60.67          6.03        1.5264    1   3   4         4
                60.85          8.54        1.5222    3   0   3         2
                61.28          4.24        1.5127    1   4   2         4
                61.54          1.05        1.5069    0   1   6         4
                62.55          1.29        1.4849    3   1   3         4
                62.57          4.30        1.4846    2   3   3         4
                62.64          2.18        1.4830   -1   1   6         4
                62.72          7.23        1.4814    0   4   3         4
                63.72          1.06        1.4606   -3   1   4         4
                64.32          3.67        1.4483    2   1   5         4
                64.54          2.32        1.4440   -2   2   5         4
                64.85          2.36        1.4377    2   4   0         4
                65.25          1.11        1.4299   -2   4   1         4
                65.39          2.91        1.4271   -2   3   4         4
                65.50          2.44        1.4250    1   1   6         4
                65.78          1.17        1.4198    3   3   0         4
                65.94          2.21        1.4166   -3   3   1         4
                65.94          3.91        1.4166    1   4   3         4
                66.19          4.29        1.4118    2   4   1         4
                66.53          2.62        1.4055    0   2   6         4
                67.06          6.26        1.3957   -2   0   6         2
                67.38          2.87        1.3898   -2   4   2         4
                67.58          1.01        1.3861   -1   2   6         4
                68.35          9.89        1.3724    4   0   0         2
                68.67          2.37        1.3668   -2   1   6         4
                68.79          1.40        1.3647    1   3   5         4
                69.11          2.86        1.3591    2   3   4         4
                69.33          1.29        1.3554    3   1   4         4
                69.95          2.02        1.3449    4   1   0         4
                70.34          2.77        1.3384    1   2   6         4
                71.15          3.84        1.3251   -2   4   3         4
                71.49          4.00        1.3197   -4   1   2         4
                71.69          1.48        1.3164    4   1   1         4
                72.54          3.55        1.3031    2   0   6         2
                72.57          3.04        1.3027   -2   3   5         4
                72.72          1.05        1.3003    0   1   7         4
                72.98          2.63        1.2964    0   5   2         4
                73.08          4.39        1.2948    1   5   1         4
                73.41          2.57        1.2898   -2   2   6         4
                73.85          5.56        1.2832    2   4   3         4
                75.91          5.54        1.2535    3   0   5         2
                76.15          1.55        1.2500   -4   2   2         4
                76.27          3.56        1.2484    0   4   5         4
                76.46          2.28        1.2458   -3   3   4         4
                76.84          3.17        1.2406    3   4   0         4
                76.99          1.59        1.2386   -3   4   1         4
                78.72          4.22        1.2156    2   2   6         4
                78.76          1.31        1.2151   -3   4   2         4
                79.11          1.66        1.2106   -3   1   6         4
                80.28          3.01        1.1959    2   5   1         4
                81.70          5.00        1.1786    3   3   4         4
                82.12          2.95        1.1736   -3   4   3         4
                82.71          2.12        1.1668    0   5   4         4
                83.05          1.01        1.1629   -3   3   5         4
                83.11          2.44        1.1622    2   5   2         4
                83.28          1.09        1.1602   -2   4   5         4
                83.35          4.59        1.1594    0   0   8         2
                83.64          1.74        1.1561   -3   2   6         4
                83.75          1.39        1.1549   -4   3   2         4
                83.95          1.14        1.1527    4   3   1         4
                84.06          3.52        1.1514   -4   2   4         4
                84.12          2.62        1.1508   -1   5   4         4
                84.93          3.11        1.1418    0   3   7         4
                84.95          1.46        1.1417    4   0   4         2
                85.40          1.10        1.1368   -1   1   8         4
                85.70          1.28        1.1336   -1   3   7         4
                85.84          4.46        1.1321    1   5   4         4
                86.50          2.58        1.1251    0   6   0         2
                88.66          1.88        1.1033    1   4   6         4
                88.97          2.26        1.1001   -2   0   8         2
                89.34          1.22        1.0966   -1   6   1         4
================================================================================
       XPOW Copyright 1993 Bob Downs, Ranjini Swaminathan and Kurt Bartelmehs
  For reference, see Downs et al. (1993) American Mineralogist 78, 1104-1107.
_END_
      Larnite
      Tsurumi T, Hirano Y, Kato H, Kamiya T, Daimon M
      Ceramic Transactions 40 (1994) 19-25
      Crystal structure and hydration of belite
      Locality: synthetic
      _database_code_amcsd 0012182

_chemical_formula_sum 'Ca2 Si O4'
_exptl_crystal_density_diffrn      3.318
      CELL PARAMETERS:   5.5072  6.7511  9.3051   90.000   94.594   90.000
      SPACE GROUP: P2_1/n
      X-RAY WAVELENGTH:     1.541838
      MAX. ABS. INTENSITY / VOLUME**2:      7.213001736
               2-THETA      INTENSITY    D-SPACING   H   K   L   Multiplicity
                18.11          2.57        4.8992   -1   0   1         2
                19.14         10.97        4.6376    0   0   2         2
                23.27          8.26        3.8226    0   1   2         4
                23.52          4.59        3.7825    1   1   1         4
                26.40         11.25        3.3756    0   2   0         2
                27.54          8.31        3.2388   -1   1   2         4
                28.13          7.13        3.1720    0   2   1         4
                29.34         13.09        3.0441    1   1   2         4
                31.10         29.28        2.8754    1   2   0         4
                31.83         14.66        2.8110    0   1   3         4
                32.07        100.00        2.7911   -1   0   3         2
                32.20         79.46        2.7797   -1   2   1         4
                32.62         92.79        2.7448    2   0   0         2
                32.82         33.31        2.7292    0   2   2         4
                33.00         32.63        2.7145    1   2   1         4
                34.41         70.87        2.6061    1   0   3         2
                35.30         16.72        2.5426    2   1   0         4
                36.69         13.67        2.4496   -2   0   2         2
                36.97          7.75        2.4312    1   1   3         4
                37.36         12.28        2.4071    2   1   1         4
                37.49         18.10        2.3991    1   2   2         4
                38.84          3.91        2.3188    0   0   4         2
                39.12          3.91        2.3027   -2   1   2         4
                39.47          3.89        2.2833    2   0   2         2
                39.53         28.02        2.2799    0   2   3         4
                41.16         17.77        2.1930    0   1   4         4
                41.28         51.47        2.1869    0   3   1         4
                41.76         18.68        2.1629    2   1   2         4
                42.00          2.48        2.1510   -1   2   3         4
                42.45          8.18        2.1296    2   2   0         4
                42.98          2.00        2.1043   -2   2   1         4
