Repository: ludoleg/quantdatavision

# quantdatavision
Mining data visualization

Playing with cristallography and diffraction analysis

File: desktop/databases/Cement-Cu-difdata.txt (part 15 of 17)
      SPACE GROUP: P-1
      X-RAY WAVELENGTH:     1.541838
      MAX. ABS. INTENSITY / VOLUME**2:      7.930684349
               2-THETA      INTENSITY    D-SPACING   H   K   L   Multiplicity
                43.25          8.32        2.0919   -1   1   4         4
                43.46          4.43        2.0822    1   3   0         4
                44.22         15.98        2.0480    2   2   1         4
                44.29          3.74        2.0450   -1   3   1         4
                44.42          9.03        2.0395   -2   1   3         4
                44.76         10.65        2.0246    0   3   2         4
                44.90         14.01        2.0186    1   3   1         4
                45.70         16.68        1.9854    1   1   4         4
                45.77         30.45        1.9826   -2   2   2         4
                47.58         11.76        1.9113    0   2   4         4
                47.98          7.64        1.8960    2   1   3         4
                48.11         15.15        1.8912    2   2   2         4
                49.38          6.34        1.8457   -2   0   4         2
                50.14          3.15        1.8194    0   3   3         4
                50.51         11.92        1.8070   -2   2   3         4
                50.67          7.42        1.8017   -1   0   5         2
                51.06         11.16        1.7887    0   1   5         4
                51.76          3.84        1.7661    3   1   0         4
                52.57          1.08        1.7408   -1   1   5         4
                53.05          6.93        1.7264   -2   3   1         4
                53.38          3.22        1.7162    1   0   5         2
                53.75          1.99        1.7053    2   0   4         2
                53.76         13.49        1.7050    2   2   3         4
                54.11          5.67        1.6949    2   3   1         4
                54.36          6.62        1.6878    0   4   0         2
                55.33          1.44        1.6605    0   4   1         4
                56.34         20.75        1.6331   -3   0   3         2
                56.61          8.89        1.6257    0   2   5         4
                56.86          2.26        1.6194   -2   2   4         4
                57.09          4.85        1.6132    1   4   0         4
                57.23          4.07        1.6096    3   1   2         4
                57.27          6.84        1.6087    3   2   0         4
                57.45         12.57        1.6041   -3   2   1         4
                57.78          1.40        1.5957   -1   4   1         4
                58.03          2.52        1.5895   -1   2   5         4
                58.11          1.18        1.5873   -3   1   3         4
                58.17          4.28        1.5860    0   4   2         4
                58.28          4.10        1.5831    1   4   1         4
                58.69         15.01        1.5732   -1   3   4         4
                59.46          2.86        1.5545   -2   1   5         4
                59.48          3.57        1.5541   -3   2   2         4
                59.63          3.67        1.5505   -2   3   3         4
                59.83          5.18        1.5459    0   0   6         2
                60.67          6.93        1.5264    1   3   4         4
                60.86          9.86        1.5222    3   0   3         2
                61.28          4.49        1.5127    1   4   2         4
                61.54          1.31        1.5069    0   1   6         4
                62.57          3.58        1.4846    2   3   3         4
                62.64          2.66        1.4830   -1   1   6         4
                62.72          7.34        1.4814    0   4   3         4
                63.72          1.29        1.4605   -3   1   4         4
                64.32          3.74        1.4483    2   1   5         4
                64.52          1.22        1.4443   -1   4   3         4
                64.54          2.49        1.4439   -2   2   5         4
                64.85          2.65        1.4377    2   4   0         4
                65.39          2.68        1.4271   -2   3   4         4
                65.50          2.90        1.4250    1   1   6         4
                65.94          3.63        1.4166    1   4   3         4
                65.94          1.95        1.4166   -3   3   1         4
                66.19          4.59        1.4118    2   4   1         4
                66.53          2.35        1.4055    0   2   6         4
                67.06          6.90        1.3956   -2   0   6         2
                67.38          2.23        1.3898   -2   4   2         4
                68.35         10.97        1.3724    4   0   0         2
                68.68          1.92        1.3667   -2   1   6         4
                68.79          1.65        1.3646    1   3   5         4
                69.11          3.05        1.3591    2   3   4         4
                69.33          1.37        1.3554    3   1   4         4
                69.95          1.48        1.3449    4   1   0         4
                70.34          2.72        1.3384    1   2   6         4
                71.15          4.40        1.3251   -2   4   3         4
                71.49          4.26        1.3197   -4   1   2         4
                71.70          1.49        1.3164    4   1   1         4
                72.55          4.08        1.3030    2   0   6         2
                72.57          2.85        1.3026   -2   3   5         4
                72.73          1.20        1.3002    0   1   7         4
                72.98          2.95        1.2964    0   5   2         4
                73.08          4.87        1.2948    1   5   1         4
                73.42          2.65        1.2897   -2   2   6         4
                73.85          5.48        1.2832    2   4   3         4
                75.91          5.50        1.2535    3   0   5         2
                76.16          2.02        1.2500   -4   2   2         4
                76.27          3.71        1.2484    0   4   5         4
                76.46          2.34        1.2458   -3   3   4         4
                76.84          3.03        1.2406    3   4   0         4
                76.99          1.29        1.2385   -3   4   1         4
                78.72          4.63        1.2156    2   2   6         4
                78.76          1.33        1.2151   -3   4   2         4
                79.11          1.62        1.2105   -3   1   6         4
                80.27          2.97        1.1959    2   5   1         4
                81.70          5.58        1.1786    3   3   4         4
                82.12          3.17        1.1736   -3   4   3         4
                82.71          1.88        1.1668    0   5   4         4
                83.11          2.16        1.1622    2   5   2         4
                83.28          1.15        1.1602   -2   4   5         4
                83.35          4.55        1.1594    0   0   8         2
                83.65          1.63        1.1560   -3   2   6         4
                83.75          1.86        1.1549   -4   3   2         4
                83.95          1.28        1.1527    4   3   1         4
                84.07          3.65        1.1514   -4   2   4         4
                84.12          2.57        1.1508   -1   5   4         4
                84.93          1.26        1.1418   -2   5   3         4
                84.94          3.34        1.1418    0   3   7         4
                84.95          1.28        1.1416    4   0   4         2
                85.70          1.58        1.1336   -1   3   7         4
                85.84          4.71        1.1321    1   5   4         4
                86.49          2.34        1.1252    0   6   0         2
                88.66          1.75        1.1033    1   4   6         4
                88.98          2.54        1.1001   -2   0   8         2
                89.33          1.33        1.0966   -1   6   1         4
================================================================================
       XPOW Copyright 1993 Bob Downs, Ranjini Swaminathan and Kurt Bartelmehs
  For reference, see Downs et al. (1993) American Mineralogist 78, 1104-1107.
_END_
      Larnite
      Tsurumi T, Hirano Y, Kato H, Kamiya T, Daimon M
      Ceramic Transactions 40 (1994) 19-25
      Crystal structure and hydration of belite
      Locality: synthetic
      _database_code_amcsd 0012183

_chemical_formula_sum 'Ca2 Si O4'
_exptl_crystal_density_diffrn      3.305
      CELL PARAMETERS:   5.5077  6.7505  9.3408   90.000   94.596   90.000
      SPACE GROUP: P2_1/n
      X-RAY WAVELENGTH:     1.541838
      MAX. ABS. INTENSITY / VOLUME**2:      7.169106833
               2-THETA      INTENSITY    D-SPACING   H   K   L   Multiplicity
                16.22          1.83        5.4652    0   1   1         4
                18.09          3.00        4.9042   -1   0   1         2
                19.06         10.22        4.6554    0   0   2         2
                23.21          8.20        3.8324    0   1   2         4
                23.50          4.28        3.7852    1   1   1         4
                26.41         12.35        3.3753    0   2   0         2
                27.49         13.72        3.2445   -1   1   2         4
                28.12         12.72        3.1732    0   2   1         4
                29.29         13.00        3.0495    1   1   2         4
                31.10         29.52        2.8753    1   2   0         4
                31.73         13.95        2.8198    0   1   3         4
                31.97        100.00        2.7996   -1   0   3         2
                32.19         81.55        2.7804   -1   2   1         4
                32.62         89.01        2.7450    2   0   0         2
                32.77         28.59        2.7326    0   2   2         4
                32.99         32.56        2.7154    1   2   1         4
                34.31         69.79        2.6135    1   0   3         2
                34.69          1.19        2.5860   -1   1   3         4
                35.30         17.08        2.5428    2   1   0         4
                36.02          1.52        2.4936   -1   2   2         4
                36.65         15.81        2.4521   -2   0   2         2
                36.88          6.93        2.4372    1   1   3         4
                37.34         10.95        2.4080    2   1   1         4
                37.45         19.37        2.4017    1   2   2         4
                38.68          2.88        2.3277    0   0   4         2
                39.08          2.64        2.3047   -2   1   2         4
                39.42          2.89        2.2858    2   0   2         2
                39.44         28.50        2.2846    0   2   3         4
                41.02         20.23        2.2005    0   1   4         4
                41.28         46.76        2.1872    0   3   1         4
                41.72         18.56        2.1650    2   1   2         4
                41.93          1.30        2.1548   -1   2   3         4
                42.45          9.93        2.1296    2   2   0         4
                42.97          2.74        2.1046   -2   2   1         4
                43.11          8.63        2.0982   -1   1   4         4
                43.46          4.92        2.0821    1   3   0         4
                44.21         16.12        2.0485    2   2   1         4
                44.29          4.75        2.0452   -1   3   1         4
                44.35          8.25        2.0427   -2   1   3         4
                44.73          9.33        2.0259    0   3   2         4
                44.90         13.89        2.0189    1   3   1         4
                45.56         16.97        1.9911    1   1   4         4
                45.74         30.46        1.9838   -2   2   2         4
                47.45         11.97        1.9162    0   2   4         4
                47.90          6.75        1.8990    2   1   3         4
                48.07         15.26        1.8926    2   2   2         4
                49.26          5.55        1.8500   -2   0   4         2
                50.07          2.53        1.8217    0   3   3         4
                50.44         10.77        1.8092   -2   2   3         4
                50.47          7.71        1.8081   -1   0   5         2
                50.87         12.47        1.7951    0   1   5         4
                51.76          3.28        1.7662    3   1   0         4
                52.39          1.36        1.7465   -1   1   5         4
                53.04          7.36        1.7265   -2   3   1         4
                53.19          2.86        1.7220    1   0   5         2
                53.63          2.30        1.7091    2   0   4         2
                53.69         13.80        1.7072    2   2   3         4
                54.10          4.10        1.6951    2   3   1         4
                54.36          6.97        1.6876    0   4   0         2
                55.32          1.11        1.6606    0   4   1         4
                56.28         19.44        1.6347   -3   0   3         2
                56.44          8.57        1.6305    0   2   5         4
                56.75          2.93        1.6223   -2   2   4         4
                57.10          6.69        1.6131    1   4   0         4
                57.20          3.87        1.6106    3   1   2         4
                57.27          6.97        1.6088    3   2   0         4
                57.44         15.15        1.6043   -3   2   1         4
                57.78          2.20        1.5958   -1   4   1         4
                57.85          1.87        1.5938   -1   2   5         4
                58.05          1.61        1.5888   -3   1   3         4
                58.14          4.35        1.5866    0   4   2         4
                58.28          4.41        1.5832    1   4   1         4
                58.58         14.47        1.5758   -1   3   4         4
                59.29          4.05        1.5585   -2   1   5         4
                59.45          4.28        1.5547   -3   2   2         4
                59.57          3.43        1.5519   -2   3   3         4
                59.58          4.89        1.5518    0   0   6         2
                60.56          6.43        1.5289    1   3   4         4
                60.78         10.36        1.5238    3   0   3         2
                61.25          4.10        1.5132    1   4   2         4
                61.29          1.00        1.5123    0   1   6         4
                62.40          2.21        1.4881   -1   1   6         4
                62.48          1.27        1.4864    3   1   3         4
                62.50          4.20        1.4860    2   3   3         4
                62.66          8.57        1.4826    0   4   3         4
                63.62          1.08        1.4626   -3   1   4         4
                64.14          3.97        1.4519    2   1   5         4
                64.38          2.52        1.4471   -2   2   5         4
                64.86          1.82        1.4377    2   4   0         4
                65.26          2.36        1.4297    1   1   6         4
                65.30          3.19        1.4290   -2   3   4         4
                65.88          2.34        1.4177    1   4   3         4
                65.93          1.60        1.4167   -3   3   1         4
                66.19          3.70        1.4119    2   4   1         4
                66.29          3.09        1.4099    0   2   6         4
                66.84          5.40        1.3998   -2   0   6         2
                67.36          1.66        1.3902   -1   2   6         4
                67.36          1.76        1.3902   -2   4   2         4
                68.35         10.56        1.3725    4   0   0         2
                68.45          2.35        1.3706   -2   1   6         4
                69.00          3.36        1.3610    2   3   4         4
                69.21          1.63        1.3574    3   1   4         4
                69.94          1.89        1.3450    4   1   0         4
                70.11          3.12        1.3423    1   2   6         4
                71.10          4.94        1.3259   -2   4   3         4
                71.46          4.23        1.3201   -4   1   2         4
                71.65          1.24        1.3171   -1   0   7         2
                71.68          1.20        1.3166    4   1   1         4
                72.31          4.04        1.3068    2   0   6         2
                72.42          1.03        1.3050    0   1   7         4
                72.42          3.91        1.3049   -2   3   5         4
                72.96          3.09        1.2967    0   5   2         4
                73.08          3.71        1.2948    1   5   1         4
                73.20          3.30        1.2930   -2   2   6         4
                73.79          6.36        1.2841    2   4   3         4
                75.74          5.10        1.2559    3   0   5         2
                76.12          3.76        1.2505    0   4   5         4
                76.13          1.37        1.2503   -4   2   2         4
                76.37          2.59        1.2470   -3   3   4         4
                76.84          3.91        1.2406    3   4   0         4
                76.99          1.31        1.2386   -3   4   1         4
                78.30          1.15        1.2211    3   4   1         4
                78.49          4.51        1.2186    2   2   6         4
                78.74          1.13        1.2153   -3   4   2         4
                78.90          1.87        1.2132   -3   1   6         4
                80.27          3.34        1.1960    2   5   1         4
                81.59          4.87        1.1799    3   3   4         4
                82.08          2.14        1.1742   -3   4   3         4
                82.62          1.04        1.1679    0   5   4         4
                82.96          4.56        1.1638    0   0   8         2
                83.08          1.96        1.1625    2   5   2         4
                83.44          1.84        1.1584   -3   2   6         4
                83.73          1.91        1.1551   -4   3   2         4
                83.98          3.65        1.1524   -4   2   4         4
                84.03          2.70        1.1518   -1   5   4         4
                84.64          2.85        1.1450    0   3   7         4
                84.84          1.21        1.1429    4   0   4         2
                84.89          1.40        1.1423   -2   5   3         4
                85.02          1.21        1.1409   -1   1   8         4
                85.41          1.65        1.1367   -1   3   7         4
                85.75          5.45        1.1331    1   5   4         4
                86.50          2.40        1.1251    0   6   0         2
                88.44          1.73        1.1054    1   4   6         4
                88.60          2.14        1.1038   -2   0   8         2
                89.34          1.03        1.0966   -1   6   1         4
                89.97          1.86        1.0906   -2   5   4         4
================================================================================
       XPOW Copyright 1993 Bob Downs, Ranjini Swaminathan and Kurt Bartelmehs
  For reference, see Downs et al. (1993) American Mineralogist 78, 1104-1107.
_END_
      Larnite
      Tsurumi T, Hirano Y, Kato H, Kamiya T, Daimon M
      Ceramic Transactions 40 (1994) 19-25
      Crystal structure and hydration of belite
      Locality: synthetic
      _database_code_amcsd 0012184

_chemical_formula_sum 'Ca2 Si O4'
_exptl_crystal_density_diffrn      3.317
      CELL PARAMETERS:   5.5075  6.7508  9.3054   90.000   94.590   90.000
      SPACE GROUP: P2_1/n
      X-RAY WAVELENGTH:     1.541838
      MAX. ABS. INTENSITY / VOLUME**2:      7.344362575
               2-THETA      INTENSITY    D-SPACING   H   K   L   Multiplicity
                18.11          2.11        4.8994   -1   0   1         2
                19.14          8.78        4.6378    0   0   2         2
                23.27          6.31        3.8226    0   1   2         4
                23.52          5.81        3.7826    1   1   1         4
                26.41         11.91        3.3754    0   2   0         2
                27.54          9.58        3.2388   -1   1   2         4
                28.13          8.14        3.1719    0   2   1         4
                29.34         13.89        3.0443    1   1   2         4
                31.10         32.17        2.8754    1   2   0         4
                31.83         12.31        2.8111    0   1   3         4
                32.07        100.00        2.7912   -1   0   3         2
                32.20         79.88        2.7796   -1   2   1         4
                32.62         89.26        2.7449    2   0   0         2
                32.82         30.59        2.7291    0   2   2         4
                33.00         35.28        2.7145    1   2   1         4
                34.41         71.23        2.6063    1   0   3         2
                35.30         17.27        2.5428    2   1   0         4
                36.69         14.04        2.4497   -2   0   2         2
                36.97          8.62        2.4314    1   1   3         4
                37.36         13.12        2.4072    2   1   1         4
                37.49         16.28        2.3992    1   2   2         4
                38.84          3.64        2.3189    0   0   4         2
                39.12          3.25        2.3028   -2   1   2         4
                39.46          2.43        2.2835    2   0   2         2
                39.53         28.41        2.2799    0   2   3         4
                41.16         16.42        2.1931    0   1   4         4
                41.28         48.26        2.1868    0   3   1         4
                41.76         17.72        2.1631    2   1   2         4
                42.00          2.16        2.1510   -1   2   3         4
                42.45          8.66        2.1296    2   2   0         4
                42.98          1.45        2.1043   -2   2   1         4
                43.25          7.72        2.0919   -1   1   4         4
                43.46          4.93        2.0821    1   3   0         4
                44.22         14.64        2.0481    2   2   1         4
                44.30          3.89        2.0449   -1   3   1         4
                44.42          7.82        2.0395   -2   1   3         4
                44.76         10.28        2.0245    0   3   2         4
                44.91         12.79        2.0185    1   3   1         4
                45.69         16.41        1.9855    1   1   4         4
                45.77         30.47        1.9826   -2   2   2         4
                47.58         13.17        1.9113    0   2   4         4
                47.98          5.74        1.8962    2   1   3         4
                48.11         13.30        1.8913    2   2   2         4
                49.38          5.96        1.8457   -2   0   4         2
                50.14          2.77        1.8194    0   3   3         4
                50.51         11.86        1.8070   -2   2   3         4
                50.67          6.86        1.8018   -1   0   5         2
                51.06         12.55        1.7888    0   1   5         4
                51.76          3.20        1.7662    3   1   0         4
                51.95          1.06        1.7602   -3   1   1         4
                53.05          7.18        1.7263   -2   3   1         4
                53.38          2.28        1.7163    1   0   5         2
                53.75          2.46        1.7054    2   0   4         2
                53.76         13.93        1.7051    2   2   3         4
                54.11          4.48        1.6949    2   3   1         4
                54.36          6.92        1.6877    0   4   0         2
                55.33          2.06        1.6604    0   4   1         4
                56.34         20.38        1.6331   -3   0   3         2
                56.61          7.66        1.6258    0   2   5         4
                56.86          2.71        1.6194   -2   2   4         4
                57.09          4.24        1.6132    1   4   0         4
                57.23          4.04        1.6097    3   1   2         4
                57.27          7.47        1.6087    3   2   0         4
                57.44         12.21        1.6042   -3   2   1         4
                57.78          1.52        1.5957   -1   4   1         4
                58.03          2.48        1.5895   -1   2   5         4
                58.11          1.21        1.5873   -3   1   3         4
                58.17          4.05        1.5860    0   4   2         4
                58.28          4.29        1.5831    1   4   1         4
                58.69         14.56        1.5732   -1   3   4         4
                59.46          3.16        1.5545   -2   1   5         4
                59.48          3.68        1.5541   -3   2   2         4
                59.63          3.49        1.5505   -2   3   3         4
                59.83          5.88        1.5459    0   0   6         2
                60.67          6.59        1.5264    1   3   4         4
                60.85         10.22        1.5223    3   0   3         2
                60.86          1.35        1.5221    2   2   4         4
                61.28          4.73        1.5127    1   4   2         4
                62.55          1.35        1.4850    3   1   3         4
                62.56          4.31        1.4847    2   3   3         4
                62.64          2.27        1.4830   -1   1   6         4
                62.72          6.69        1.4814    0   4   3         4
                63.72          1.09        1.4605   -3   1   4         4
                64.32          3.97        1.4484    2   1   5         4
                64.52          1.10        1.4442   -1   4   3         4
                64.54          2.31        1.4439   -2   2   5         4
                64.85          2.55        1.4377    2   4   0         4
                65.40          2.39        1.4271   -2   3   4         4
                65.50          2.33        1.4251    1   1   6         4
                65.94          3.10        1.4166    1   4   3         4
                65.94          1.69        1.4166   -3   3   1         4
                66.19          4.52        1.4118    2   4   1         4
                66.48          1.20        1.4065   -1   3   5         4
                66.53          2.76        1.4055    0   2   6         4
                67.06          6.67        1.3956   -2   0   6         2
                67.38          1.99        1.3898   -2   4   2         4
                67.59          1.24        1.3861   -1   2   6         4
                68.35         10.12        1.3725    4   0   0         2
                68.68          2.07        1.3667   -2   1   6         4
                68.79          1.62        1.3647    1   3   5         4
                69.11          2.54        1.3592    2   3   4         4
                69.32          1.59        1.3555    3   1   4         4
                69.95          1.61        1.3449    4   1   0         4
                70.34          2.91        1.3384    1   2   6         4
                71.15          3.89        1.3251   -2   4   3         4
                71.49          4.33        1.3197   -4   1   2         4
                71.69          1.54        1.3164    4   1   1         4
                72.54          3.69        1.3031    2   0   6         2
                72.57          2.93        1.3026   -2   3   5         4
                72.73          1.15        1.3003    0   1   7         4
                72.98          2.75        1.2963    0   5   2         4
                73.08          4.79        1.2948    1   5   1         4
                73.42          2.63        1.2897   -2   2   6         4
                73.85          5.51        1.2832    2   4   3         4
                75.90          4.98        1.2536    3   0   5         2
                76.16          1.75        1.2500   -4   2   2         4
                76.27          3.29        1.2484    0   4   5         4
                76.46          2.36        1.2458   -3   3   4         4
                76.84          2.96        1.2406    3   4   0         4
                76.99          1.12        1.2385   -3   4   1         4
                78.30          1.04        1.2210    3   4   1         4
                78.71          4.04        1.2157    2   2   6         4
                78.76          1.59        1.2151   -3   4   2         4
                79.11          1.59        1.2105   -3   1   6         4
                80.28          3.18        1.1959    2   5   1         4
                81.70          5.16        1.1787    3   3   4         4
                82.12          2.93        1.1736   -3   4   3         4
                82.71          1.81        1.1668    0   5   4         4
                83.11          1.98        1.1622    2   5   2         4
                83.29          1.11        1.1602   -2   4   5         4
                83.35          3.99        1.1594    0   0   8         2
                83.65          1.76        1.1561   -3   2   6         4
                83.75          1.87        1.1549   -4   3   2         4
                83.95          1.10        1.1527    4   3   1         4
                84.07          3.68        1.1514   -4   2   4         4
                84.12          2.44        1.1508   -1   5   4         4
                84.93          3.24        1.1418    0   3   7         4
                84.94          1.19        1.1418   -2   5   3         4
                84.94          1.19        1.1417    4   0   4         2
                85.40          1.28        1.1368   -1   1   8         4
                85.70          1.41        1.1336   -1   3   7         4
                85.84          4.75        1.1321    1   5   4         4
                86.50          2.26        1.1251    0   6   0         2
                88.65          1.81        1.1033    1   4   6         4
                88.98          2.17        1.1001   -2   0   8         2
                89.34          1.22        1.0966   -1   6   1         4
================================================================================
       XPOW Copyright 1993 Bob Downs, Ranjini Swaminathan and Kurt Bartelmehs
  For reference, see Downs et al. (1993) American Mineralogist 78, 1104-1107.
_END_
      Perovskite
      Yamanaka T, Hirai M, Komatsu Y
      American Mineralogist 87 (2002) 1183-1189
      Structure change of Ca1-xSrxTiO3 perovskite with composition and pressure
      Sample: CaTiO3, x = 0.0
      _database_code_amcsd 0002890

_chemical_formula_sum 'Ca Ti O3'
_exptl_crystal_density_diffrn      4.028
      CELL PARAMETERS:   5.4043  5.4224  7.6510   90.000   90.000   90.000
      SPACE GROUP: Pbnm
      X-RAY WAVELENGTH:     1.541838
      MAX. ABS. INTENSITY / VOLUME**2:      34.53798227
               2-THETA      INTENSITY    D-SPACING   H   K   L   Multiplicity
                23.24          9.49        3.8278    1   1   0         4
                23.25          4.46        3.8255    0   0   2         2
                33.04         26.84        2.7112    0   2   0         2
                33.11        100.00        2.7058    1   1   2         8
                33.15         24.54        2.7022    2   0   0         2
                37.18          1.64        2.4185    2   1   0         4
                38.99          1.01        2.3102    1   2   1         8
                39.05          3.07        2.3064    1   0   3         4
                39.06          2.79        2.3060    2   1   1         8
                40.79          5.41        2.2120    0   2   2         4
                40.89          4.60        2.2071    2   0   2         4
                44.24          1.61        2.0472    1   2   2         8
                47.51         45.34        1.9139    2   2   0         4
                47.54         22.46        1.9128    0   0   4         2
                53.54          1.14        1.7116    2   2   2         8
                53.56          1.31        1.7110    1   1   4         8
                54.89          1.18        1.6727    1   3   1         8
                59.05         18.82        1.5643    1   3   2         8
                59.11         10.77        1.5629    0   2   4         4
                59.18         10.17        1.5612    2   0   4         4
                59.20         21.03        1.5608    3   1   2         8
                69.32          4.85        1.3556    0   4   0         2
                69.47         18.68        1.3529    2   2   4         8
                69.58          4.28        1.3511    4   0   0         2
                79.02          3.41        1.2117    2   4   0         4
                79.13          5.74        1.2104    3   3   2         8
                79.17          6.28        1.2098    1   1   6         8
                79.21          3.02        1.2092    4   2   0         4
                88.38          3.93        1.1060    0   4   4         4
                88.63          3.51        1.1035    4   0   4         4
================================================================================
       XPOW Copyright 1993 Bob Downs, Ranjini Swaminathan and Kurt Bartelmehs
  For reference, see Downs et al. (1993) American Mineralogist 78, 1104-1107.
_END_
      Perovskite
      Yamanaka T, Hirai M, Komatsu Y
      American Mineralogist 87 (2002) 1183-1189
      Structure change of Ca1-xSrxTiO3 perovskite with composition and pressure
      Sample: Ca.75Sr.25TiO3, x = 0.25
      _database_code_amcsd 0002891

_chemical_formula_sum '(Ca.75 Sr.25) Ti O3'
_exptl_crystal_density_diffrn      4.279
      CELL PARAMETERS:   5.4440  5.4591  7.7213   90.000   90.000   90.000
      SPACE GROUP: Pbnm
      X-RAY WAVELENGTH:     1.541838
      MAX. ABS. INTENSITY / VOLUME**2:      44.60291200
               2-THETA      INTENSITY    D-SPACING   H   K   L   Multiplicity
                23.07          2.14        3.8548    1   1   0         4
                32.81         27.23        2.7295    0   2   0         2
                32.83        100.00        2.7278    1   1   2         8
                32.90         26.22        2.7220    2   0   0         2
                38.70          1.39        2.3268    1   0   3         4
                38.76          1.05        2.3231    2   1   1         8
                40.47          7.80        2.2288    0   2   2         4
                40.55          7.51        2.2246    2   0   2         4
                47.08         21.33        1.9303    0   0   4         2
                47.15         43.67        1.9274    2   2   0         4
                58.57         10.52        1.5760    0   2   4         4
                58.59         17.71        1.5756    1   3   2         8
                58.63         10.28        1.5746    2   0   4         4
                58.71         18.50        1.5727    3   1   2         8
                68.79          4.91        1.3648    0   4   0         2
                68.84         19.12        1.3639    2   2   4         8
                69.00          4.71        1.3610    4   0   0         2
                78.33          6.41        1.2207    1   1   6         8
                78.38          3.71        1.2200    2   4   0         4
                78.44          5.93        1.2192    3   3   2         8
                78.54          3.52        1.2180    4   2   0         4
                87.54          4.09        1.1144    0   4   4         4
                87.75          3.94        1.1123    4   0   4         4
================================================================================
       XPOW Copyright 1993 Bob Downs, Ranjini Swaminathan and Kurt Bartelmehs
  For reference, see Downs et al. (1993) American Mineralogist 78, 1104-1107.
_END_
      Perovskite
      Yamanaka T, Hirai M, Komatsu Y
      American Mineralogist 87 (2002) 1183-1189
      Structure change of Ca1-xSrxTiO3 perovskite with composition and pressure
      Sample: Ca.5Sr.5TiO3, x = 0.5
      _database_code_amcsd 0002892

_chemical_formula_sum '(Ca.5 Sr.5) Ti O3'
_exptl_crystal_density_diffrn      4.583
      CELL PARAMETERS:   5.4677  5.4713  7.7390   90.000   90.000   90.000
      SPACE GROUP: Pbnm
      X-RAY WAVELENGTH:     1.541838
      MAX. ABS. INTENSITY / VOLUME**2:      71.40345811
               2-THETA      INTENSITY    D-SPACING   H   K   L   Multiplicity
                32.74         20.54        2.7357    0   2   0         2
                32.74         79.46        2.7354    1   1   2         8
                32.76         20.32        2.7339    2   0   0         2
                40.38          8.86        2.2338    0   2   2         4
                40.40          8.69        2.2328    2   0   2         4
                46.96         16.16        1.9347    0   0   4         2
                46.99         33.40        1.9338    2   2   0         4
                58.42          7.51        1.5796    0   2   4         4
                58.43         13.32        1.5794    1   3   2         8
                58.44          7.46        1.5793    2   0   4         4
                58.46         13.80        1.5787    3   1   2         8
                68.61          3.92        1.3678    0   4   0         2
                68.62         15.14        1.3677    2   2   4         8
                68.66          3.83        1.3669    4   0   0         2
                78.11          4.99        1.2236    1   1   6         8
                78.13          2.66        1.2233    2   4   0         4
                78.15          4.79        1.2231    3   3   2         8
                78.17          2.62        1.2228    4   2   0         4
                87.30          3.28        1.1169    0   4   4         4
                87.35          3.23        1.1164    4   0   4         4
================================================================================
       XPOW Copyright 1993 Bob Downs, Ranjini Swaminathan and Kurt Bartelmehs
  For reference, see Downs et al. (1993) American Mineralogist 78, 1104-1107.
_END_
      Perovskite
      Beran A, Libowitzky E
      The Canadian Mineralogist 34 (1996) 803-809
      A single-crystal infrared spectroscopic and X-ray-diffraction study of untwinned
      San Benito perovskite containing OH groups
      _database_code_amcsd 0005501

_chemical_formula_sum 'Ti Ca O3'
_exptl_crystal_density_diffrn      4.039
      CELL PARAMETERS:   5.3800  5.4400  7.6390   90.000   90.000   90.000
      SPACE GROUP: Pbnm
      X-RAY WAVELENGTH:     1.541838
      MAX. ABS. INTENSITY / VOLUME**2:      33.59094037
               2-THETA      INTENSITY    D-SPACING   H   K   L   Multiplicity
                23.25         10.42        3.8253    1   1   0         4
                23.29          4.69        3.8195    0   0   2         2
                26.05          3.09        3.4204    1   1   1         8
                32.93         25.90        2.7200    0   2   0         2
