Repository: ludoleg/quantdatavision

# quantdatavision
Mining data visualization

Playing with cristallography and diffraction analysis

File: desktop/databases/Cement-Cu-difdata.txt (part 16 of 17)
      SPACE GROUP: P-1
      X-RAY WAVELENGTH:     1.541838
      MAX. ABS. INTENSITY / VOLUME**2:      7.930684349
               2-THETA      INTENSITY    D-SPACING   H   K   L   Multiplicity
                33.14        100.00        2.7028    1   1   2         8
                33.31         23.86        2.6900    2   0   0         2
                35.02          1.04        2.5624    0   2   1         4
                37.03          1.14        2.4274    1   2   0         4
                37.29          1.71        2.4113    2   1   0         4
                38.93          1.67        2.3134    1   2   1         8
                39.14          3.88        2.3016    1   0   3         4
                39.18          3.32        2.2995    2   1   1         8
                40.72          5.09        2.2156    0   2   2         4
                41.04          4.37        2.1993    2   0   2         4
                42.66          2.20        2.1197    1   1   3         8
                44.21          1.76        2.0487    1   2   2         8
                44.43          1.23        2.0390    2   1   2         8
                47.54         44.15        1.9126    2   2   0         4
                47.62         23.66        1.9097    0   0   4         2
                49.00          1.66        1.8589    0   2   3         4
                49.10          2.03        1.8554    2   2   1         8
                53.31          2.29        1.7184    1   3   0         4
                53.59          1.97        1.7102    2   2   2         8
                53.64          1.57        1.7086    1   1   4         8
                54.75          3.71        1.6765    1   3   1         8
                58.94         15.48        1.5671    1   3   2         8
                59.11         10.44        1.5630    0   2   4         4
                59.35         10.05        1.5572    2   0   4         4
                59.42         22.79        1.5555    3   1   2         8
                65.54          1.38        1.4244    1   3   3         8
                69.06          4.31        1.3600    0   4   0         2
                69.56         18.29        1.3514    2   2   4         8
                69.94          4.05        1.3450    4   0   0         2
                74.24          1.15        1.2774    1   3   4         8
                78.87          2.53        1.2137    2   4   0         4
                79.20          4.76        1.2095    3   3   2         8
                79.31          6.18        1.2080    1   1   6         8
                79.50          2.56        1.2057    4   2   0         4
                85.09          1.02        1.1401    3   3   3         8
                88.20          3.42        1.1078    0   4   4         4
                89.02          3.39        1.0997    4   0   4         4
                89.44          1.24        1.0956    2   4   3         8
================================================================================
       XPOW Copyright 1993 Bob Downs, Ranjini Swaminathan and Kurt Bartelmehs
  For reference, see Downs et al. (1993) American Mineralogist 78, 1104-1107.
_END_
      Perovskite
      Knight K S
      The Canadian Mineralogist 47 (2009) 381-400
      Parameterization of the crystal structures of centerosymmetric
      zone-boundary-tilted perovskites: An analysis in terms of symmetry-adapted
      basis-vectors of the cubic aristotype phase
      _database_code_amcsd 0006288

_chemical_formula_sum 'Ca Ti O3'
_exptl_crystal_density_diffrn      4.039
      CELL PARAMETERS:   5.3809  5.4371  7.6421   90.000   90.000   90.000
      SPACE GROUP: Pbnm
      X-RAY WAVELENGTH:     1.541838
      MAX. ABS. INTENSITY / VOLUME**2:      33.13012607
               2-THETA      INTENSITY    D-SPACING   H   K   L   Multiplicity
                23.26         10.34        3.8246    1   1   0         4
                23.28          4.70        3.8210    0   0   2         2
                26.05          3.09        3.4202    1   1   1         8
                32.95         25.89        2.7185    0   2   0         2
                33.14        100.00        2.7031    1   1   2         8
                33.30         23.74        2.6905    2   0   0         2
                35.03          1.02        2.5613    0   2   1         4
                37.05          1.16        2.4265    1   2   0         4
                37.29          1.71        2.4114    2   1   0         4
                38.94          1.71        2.3127    1   2   1         8
                39.12          3.92        2.3024    1   0   3         4
                39.17          3.28        2.2996    2   1   1         8
                40.73          5.16        2.2151    0   2   2         4
                41.03          4.42        2.1999    2   0   2         4
                42.65          2.17        2.1201    1   1   3         8
                44.22          1.76        2.0484    1   2   2         8
                44.42          1.21        2.0393    2   1   2         8
                47.55         43.46        1.9123    2   2   0         4
                47.60         23.40        1.9105    0   0   4         2
                49.01          1.64        1.8588    0   2   3         4
                49.11          2.00        1.8551    2   2   1         8
                53.34          2.18        1.7176    1   3   0         4
                53.59          1.88        1.7101    2   2   2         8
                53.62          1.48        1.7091    1   1   4         8
                54.78          3.63        1.6758    1   3   1         8
                58.96         15.04        1.5666    1   3   2         8
                59.10         10.14        1.5631    0   2   4         4
                59.33          9.72        1.5577    2   0   4         4
                59.41         22.27        1.5558    3   1   2         8
                65.55          1.34        1.4241    1   3   3         8
                69.10          4.12        1.3593    0   4   0         2
                69.55         17.53        1.3516    2   2   4         8
                69.93          3.87        1.3452    4   0   0         2
                74.25          1.05        1.2773    1   3   4         8
                78.90          2.38        1.2132    2   4   0         4
                79.21          4.49        1.2093    3   3   2         8
                79.28          5.82        1.2084    1   1   6         8
                79.49          2.38        1.2057    4   2   0         4
                88.22          3.19        1.1076    0   4   4         4
                89.00          3.14        1.0999    4   0   4         4
                89.47          1.18        1.0953    2   4   3         8
================================================================================
       XPOW Copyright 1993 Bob Downs, Ranjini Swaminathan and Kurt Bartelmehs
  For reference, see Downs et al. (1993) American Mineralogist 78, 1104-1107.
_END_
      Perovskite
      Liu X, Liebermann R C
      Physics and Chemistry of Minerals 20 (1993) 171-175
      X-ray powder diffraction study of CaTiO3 perovskite
      at high temperatures
      Sample: T = 298 K
      _database_code_amcsd 0007754

_chemical_formula_sum 'Ca Ti O3'
_exptl_crystal_density_diffrn      4.038
      CELL PARAMETERS:   5.3785  5.4419  7.6400   90.000   90.000   90.000
      SPACE GROUP: Pbnm
      X-RAY WAVELENGTH:     1.541838
      MAX. ABS. INTENSITY / VOLUME**2:      33.03894522
               2-THETA      INTENSITY    D-SPACING   H   K   L   Multiplicity
                23.25         11.36        3.8254    1   1   0         4
                23.29          5.17        3.8200    0   0   2         2
                26.05          2.56        3.4206    1   1   1         8
                32.92         25.52        2.7209    0   2   0         2
                33.14        100.00        2.7031    1   1   2         8
                33.32         22.43        2.6892    2   0   0         2
                35.01          1.08        2.5632    0   2   1         4
                37.30          1.14        2.4109    2   1   0         4
                38.92          1.64        2.3139    1   2   1         8
                39.14          3.59        2.3017    1   0   3         4
                39.18          3.43        2.2992    2   1   1         8
                40.71          5.49        2.2162    0   2   2         4
                41.05          4.51        2.1990    2   0   2         4
                42.65          1.56        2.1199    1   1   3         8
                44.20          1.42        2.0491    1   2   2         8
                47.54         44.68        1.9127    2   2   0         4
                47.61         23.65        1.9100    0   0   4         2
                48.99          1.35        1.8593    0   2   3         4
                49.10          1.69        1.8554    2   2   1         8
                53.30          2.16        1.7188    1   3   0         4
                53.58          2.49        1.7103    2   2   2         8
                53.63          1.86        1.7088    1   1   4         8
                54.74          2.75        1.6769    1   3   1         8
                58.92         14.39        1.5675    1   3   2         8
                59.09          9.56        1.5633    0   2   4         4
                59.35          8.87        1.5572    2   0   4         4
                59.43         20.99        1.5553    3   1   2         8
                69.03          4.49        1.3605    0   4   0         2
                69.56         17.84        1.3515    2   2   4         8
                69.97          3.96        1.3446    4   0   0         2
                74.23          1.20        1.2777    1   3   4         8
                78.85          2.23        1.2140    2   4   0         4
                79.19          4.66        1.2095    3   3   2         8
                79.30          5.39        1.2082    1   1   6         8
                79.51          1.99        1.2055    4   2   0         4
                88.17          3.42        1.1081    0   4   4         4
                89.04          3.10        1.0995    4   0   4         4
================================================================================
       XPOW Copyright 1993 Bob Downs, Ranjini Swaminathan and Kurt Bartelmehs
  For reference, see Downs et al. (1993) American Mineralogist 78, 1104-1107.
_END_
      Gehlenite
      Louisnathan S J
      The Canadian Mineralogist 10 (1971) 822-837
      Refinement of the crystal structure of a natural gehlenite, Ca2Al(Al,Si)2O7
      Locality: Crestmore, California, USA
      _database_code_amcsd 0005090

_chemical_formula_sum 'Ca2 Al1.91 Mg.05 Fe.02 Si1.02 O7'
_exptl_crystal_density_diffrn      3.011
      CELL PARAMETERS:   7.7160  7.7160  5.0890   90.000   90.000   90.000
      SPACE GROUP: P-42_1m
      X-RAY WAVELENGTH:     1.541838
      MAX. ABS. INTENSITY / VOLUME**2:      21.14048487
               2-THETA      INTENSITY    D-SPACING   H   K   L   Multiplicity
                16.25          5.41        5.4560    1   1   0         4
                17.43          2.59        5.0890    0   0   1         2
                20.91          2.97        4.2482    1   0   1         8
                23.05          1.42        3.8580    2   0   0         4
                23.91         18.32        3.7215    1   1   1         4
                25.82          2.57        3.4507    2   1   0         8
                29.04         21.43        3.0744    2   0   1         8
                31.32        100.00        2.8560    2   1   1         8
                32.83          5.00        2.7280    2   2   0         4
                35.27          3.39        2.5445    0   0   2         2
                36.84         16.87        2.4400    3   1   0         8
                37.21          7.73        2.4165    1   0   2         8
                37.40          9.01        2.4043    2   2   1         4
                39.06          3.53        2.3061    1   1   2         4
                39.25          8.71        2.2955    3   0   1         8
                41.02          1.65        2.2002    3   1   1         8
                44.23          9.93        2.0479    2   1   2         8
                46.01          2.29        1.9727    3   2   1         8
                47.11          8.20        1.9290    4   0   0         4
                48.65          4.30        1.8714    4   1   0         8
                48.95          2.57        1.8607    2   2   2         4
                50.16          8.94        1.8187    3   3   0         4
                51.92         24.55        1.7611    3   1   2         8
                52.07          7.44        1.7564    4   1   1         8
                53.08          6.05        1.7254    4   2   0         8
                53.51          3.28        1.7126    3   3   1         4
                56.16          2.10        1.6378    3   2   2         8
                56.84          1.39        1.6198    1   1   3         4
                60.85          8.40        1.5223    2   1   3         8
                62.80          1.78        1.4796    3   3   2         4
                64.21          1.89        1.4505    5   1   1         8
                64.71          3.93        1.4405    2   2   3         4
                65.35          1.59        1.4280    4   2   2         8
                65.97          1.46        1.4161    3   0   3         8
                67.21          1.87        1.3928    3   1   3         8
                67.97         10.14        1.3792    5   2   1         8
                68.83          3.58        1.3640    4   4   0         4
                70.89          1.23        1.3294    3   2   3         8
                71.50          1.13        1.3195    4   3   2         8
                71.63          1.21        1.3175    4   4   1         4
                73.66          3.55        1.2860    6   0   0         4
                74.59          1.38        1.2723    0   0   4         2
                75.67          4.42        1.2568    4   1   3         8
                76.26          1.21        1.2485    5   2   2         8
                76.85          1.01        1.2405    3   3   3         4
                77.56          1.33        1.2308    6   1   1         8
                81.05          1.58        1.1864    6   2   1         8
                82.21          2.22        1.1726    5   4   1         8
                84.39          2.09        1.1477    6   0   2         8
                85.07          1.19        1.1404    3   0   4         8
                86.11          2.19        1.1292    5   1   3         8
                86.22          2.07        1.1281    3   1   4         8
                89.54          2.13        1.0946    5   2   3         8
================================================================================
       XPOW Copyright 1993 Bob Downs, Ranjini Swaminathan and Kurt Bartelmehs
  For reference, see Downs et al. (1993) American Mineralogist 78, 1104-1107.
_END_
      Gehlenite
      Swainson I P, Dove M T, Schmahl W W, Putnis A
      Physics and Chemistry of Minerals 19 (1992) 185-195
      Neutron powder diffraction study of the akermanite-gehlenite
      solid solution series
      Sample: O% Ak
      _database_code_amcsd 0007694

_chemical_formula_sum 'Ca2 Al2.06 Si.95 O7'
_exptl_crystal_density_diffrn      3.047
      CELL PARAMETERS:   7.6850  7.6850  5.0636   90.000   90.000   90.000
      SPACE GROUP: P-42_1m
      X-RAY WAVELENGTH:     1.541838
      MAX. ABS. INTENSITY / VOLUME**2:      20.51224885
               2-THETA      INTENSITY    D-SPACING   H   K   L   Multiplicity
                16.31          5.47        5.4341    1   1   0         4
                17.51          3.75        5.0636    0   0   1         2
                21.01          2.67        4.2283    1   0   1         8
                23.15          1.22        3.8425    2   0   0         4
                24.02         18.03        3.7046    1   1   1         4
                25.92          2.98        3.4368    2   1   0         8
                29.17         20.44        3.0610    2   0   1         8
                31.46        100.00        2.8437    2   1   1         8
                32.97          4.97        2.7171    2   2   0         4
                35.46          3.66        2.5318    0   0   2         2
                36.99         16.25        2.4302    3   1   0         8
                37.40          8.12        2.4047    1   0   2         8
                37.57          9.49        2.3942    2   2   1         4
                39.26          4.06        2.2949    1   1   2         4
                39.42          8.29        2.2858    3   0   1         8
                41.20          1.75        2.1909    3   1   1         8
                44.44          7.68        2.0384    2   1   2         8
                46.21          2.38        1.9645    3   2   1         8
                47.31          8.28        1.9212    4   0   0         4
                48.86          3.13        1.8639    4   1   0         8
                49.19          2.28        1.8523    2   2   2         4
                50.38          8.23        1.8114    3   3   0         4
                52.17         22.54        1.7532    3   1   2         8
                52.30          6.05        1.7491    4   1   1         8
                53.31          5.65        1.7184    4   2   0         8
                53.75          2.13        1.7055    3   3   1         4
                56.43          2.10        1.6306    3   2   2         8
                56.56          1.02        1.6273    4   2   1         8
                57.14          1.31        1.6119    1   1   3         4
                61.17          7.30        1.5150    2   1   3         8
                63.11          1.49        1.4732    3   3   2         4
                64.51          1.40        1.4445    5   1   1         8
                65.05          3.45        1.4337    2   2   3         4
                65.40          1.12        1.4271    5   2   0         8
                65.67          1.58        1.4218    4   2   2         8
                66.32          1.37        1.4094    3   0   3         8
                67.57          2.38        1.3863    3   1   3         8
                68.29          9.19        1.3736    5   2   1         8
                69.15          3.43        1.3585    4   4   0         4
                71.27          1.21        1.3232    3   2   3         8
                71.86          1.09        1.3138    4   3   2         8
                71.96          1.26        1.3121    4   4   1         4
                74.01          3.01        1.2808    6   0   0         4
                76.08          3.51        1.2511    4   1   3         8
                77.94          1.36        1.2258    6   1   1         8
                81.45          1.14        1.1816    6   2   1         8
                82.62          1.68        1.1678    5   4   1         8
                84.83          1.60        1.1429    6   0   2         8
                85.43          1.04        1.1364    4   3   3         8
                85.58          1.08        1.1349    3   0   4         8
                86.59          1.89        1.1242    5   1   3         8
                86.73          1.86        1.1227    3   1   4         8
================================================================================
       XPOW Copyright 1993 Bob Downs, Ranjini Swaminathan and Kurt Bartelmehs
  For reference, see Downs et al. (1993) American Mineralogist 78, 1104-1107.
_END_
      Gehlenite
      Swainson I P, Dove M T, Schmahl W W, Putnis A
      Physics and Chemistry of Minerals 19 (1992) 185-195
      Neutron powder diffraction study of the akermanite-gehlenite
      solid solution series
      Sample: 25% Ak
      _database_code_amcsd 0007695

_chemical_formula_sum 'Ca2 Mg.21 Al1.54 Si1.24 O7'
_exptl_crystal_density_diffrn      3.026
      CELL PARAMETERS:   7.7115  7.7115  5.0498   90.000   90.000   90.000
      SPACE GROUP: P-42_1m
      X-RAY WAVELENGTH:     1.541838
      MAX. ABS. INTENSITY / VOLUME**2:      20.62417259
               2-THETA      INTENSITY    D-SPACING   H   K   L   Multiplicity
                16.26          6.46        5.4529    1   1   0         4
                17.56          3.31        5.0498    0   0   1         2
                21.03          3.34        4.2246    1   0   1         8
                23.07          1.47        3.8558    2   0   0         4
                24.02         15.68        3.7051    1   1   1         4
                25.83          3.51        3.4487    2   1   0         8
                29.14         20.90        3.0646    2   0   1         8
                31.41        100.00        2.8479    2   1   1         8
                32.85          4.57        2.7264    2   2   0         4
                35.56          2.87        2.5249    0   0   2         2
                36.86         16.47        2.4386    3   1   0         8
                37.48          7.76        2.3996    1   0   2         8
                37.49          8.82        2.3991    2   2   1         4
                39.32          3.62        2.2912    1   1   2         4
                39.33          8.61        2.2908    3   0   1         8
                41.10          1.64        2.1959    3   1   1         8
                44.47          8.72        2.0373    2   1   2         8
                46.09          2.40        1.9694    3   2   1         8
                47.14          8.07        1.9279    4   0   0         4
                48.68          3.50        1.8703    4   1   0         8
                49.18          2.39        1.8525    2   2   2         4
                50.19          8.62        1.8176    3   3   0         4
                52.14         20.94        1.7541    3   1   2         8
                52.15          6.12        1.7539    4   1   1         8
                53.11          5.57        1.7243    4   2   0         8
                53.59          2.10        1.7102    3   3   1         4
                56.38          2.09        1.6320    3   2   2         8
                57.28          1.43        1.6084    1   1   3         4
                61.28          6.48        1.5127    2   1   3         8
                63.01          1.21        1.4751    3   3   2         4
                64.30          1.64        1.4488    5   1   1         8
                65.13          4.08        1.4323    2   2   3         4
                65.14          1.29        1.4320    5   2   0         8
                65.56          1.28        1.4240    4   2   2         8
                66.38          1.82        1.4082    3   0   3         8
                67.63          2.00        1.3853    3   1   3         8
                68.05          8.84        1.3777    5   2   1         8
                68.88          3.38        1.3632    4   4   0         4
                71.30          1.07        1.3227    3   2   3         8
                71.71          1.18        1.3162    4   3   2         8
                71.71          1.34        1.3161    4   4   1         4
                73.71          2.92        1.2853    6   0   0         4
                75.27          1.04        1.2624    0   0   4         2
                76.07          3.51        1.2512    4   1   3         8
                77.65          1.30        1.2296    6   1   1         8
                81.15          1.12        1.1852    6   2   1         8
                82.31          1.60        1.1715    5   4   1         8
                84.61          1.35        1.1454    6   0   2         8
                85.37          1.27        1.1371    4   3   3         8
                85.74          1.10        1.1332    3   0   4         8
                86.51          2.04        1.1250    5   1   3         8
                86.89          1.61        1.1211    3   1   4         8
                89.95          1.47        1.0907    5   2   3         8
================================================================================
       XPOW Copyright 1993 Bob Downs, Ranjini Swaminathan and Kurt Bartelmehs
  For reference, see Downs et al. (1993) American Mineralogist 78, 1104-1107.
_END_
      Ca20Al32-2vMgvSivO68
      Hanic F, Handlovic M, Kapralik I
      Acta Crystallographica B36 (1980) 2863-2869
      The structure of a quaternary phase Ca20Al32-2vMgvSivO68
      Locality: synthetic
      _database_code_amcsd 0017814

_chemical_formula_sum 'Ca5 Al6.5 Mg.75 Si.75 O17'
_exptl_crystal_density_diffrn      2.985
      CELL PARAMETERS:  27.6380 10.7990  5.1230   90.000   90.000   90.000
      SPACE GROUP: Pmmn
      X-RAY WAVELENGTH:     1.541838
      MAX. ABS. INTENSITY / VOLUME**2:      8.296021388
               2-THETA      INTENSITY    D-SPACING   H   K   L   Multiplicity
                 6.40          1.99       13.8190    2   0   0         2
                16.42          2.25        5.3995    0   2   0         2
                19.27          5.78        4.6063    6   0   0         2
                21.49          9.92        4.1359    3   1   1         8
                23.13          1.05        3.8455    4   1   1         8
                23.68         14.77        3.7574    5   0   1         4
                23.94         16.41        3.7164    0   2   1         4
                24.00         19.95        3.7082    7   1   0         4
                24.16          8.26        3.6833    1   2   1         8
                25.42          3.16        3.5044    6   2   0         4
                27.31          5.75        3.2650    6   1   1         8
                28.54          3.27        3.1273    7   0   1         4
                28.95         40.88        3.0841    5   2   1         8
                29.74          3.89        3.0039    7   1   1         8
                30.26         11.96        2.9538    9   1   0         4
                30.35          6.50        2.9453    0   3   1         4
                30.92          9.08        2.8924    6   2   1         8
                31.05        100.00        2.8806    2   3   1         8
                31.90         18.49        2.8054    3   3   1         8
                32.34         82.45        2.7686    8   1   1         8
                32.39          6.36        2.7638   10   0   0         2
                33.06         13.48        2.7094    4   3   1         8
                33.10          5.29        2.7062    7   2   1         8
                33.18          4.48        2.6997    0   4   0         2
                34.04          5.82        2.6339    9   0   1         4
                35.03          1.96        2.5615    0   0   2         2
                35.07          1.77        2.5589    9   1   1         8
                35.19          2.57        2.5506    1   0   2         4
                35.65          2.36        2.5186    2   0   2         4
                35.71          4.71        2.5146    4   4   0         4
                36.52         10.63        2.4602   10   2   0         4
                36.64         11.59        2.4528    2   1   2         8
                36.72          2.77        2.4472   11   1   0         4
                36.96          6.89        2.4324   10   0   1         4
                37.38          7.13        2.4059    3   1   2         8
                37.44          4.38        2.4018    4   0   2         4
                37.66          7.85        2.3884    0   4   1         4
                38.01          9.80        2.3673    9   2   1         8
                38.12         15.27        2.3608    7   3   1         8
                38.66         11.10        2.3292    6   4   0         4
                38.74          6.95        2.3241    5   0   2         4
                38.92          1.45        2.3143    0   2   2         4
                39.06          2.70        2.3062    1   2   2         8
                39.67          1.05        2.2721    5   1   2         8
                39.94          1.97        2.2573    4   4   1         8
                40.18          1.67        2.2445    3   2   2         8
                40.24          4.72        2.2413    8   3   1         8
                40.68          2.01        2.2178   10   2   1         8
                41.13          1.89        2.1945    4   2   2         8
                42.34          2.30        2.1347    5   2   2         8
                42.68          4.32        2.1185   12   2   0         4
                42.91          3.58        2.1076    7   1   2         8
                43.48          1.73        2.0815   11   2   1         8
                43.87          2.91        2.0636    2   3   2         8
                44.51         13.67        2.0355    3   3   2         8
                44.84          6.35        2.0213    8   1   2         8
                45.97          2.57        1.9741   14   0   0         2
                46.08          1.02        1.9698    2   5   1         8
                46.69          2.72        1.9453    3   5   1         8
                46.95          2.67        1.9352    9   1   2         8
                47.04          3.25        1.9319   13   1   1         8
                47.05         16.56        1.9313   10   4   0         4
                47.85          1.13        1.9010    6   3   2         8
                48.01          2.16        1.8948    7   5   0         4
                48.27          1.36        1.8853    9   4   1         8
                49.02          1.77        1.8582    0   4   2         4
                49.14          6.24        1.8541   14   2   0         4
                49.81          4.38        1.8306   13   3   0         4
                50.29          2.57        1.8143   12   3   1         8
                50.72         14.86        1.7998    0   6   0         2
                50.89          7.84        1.7944    4   4   2         8
                50.91          1.38        1.7937   11   0   2         4
                51.42          1.86        1.7772    7   5   1         8
                51.50         19.08        1.7744   10   2   2         8
                51.75          4.24        1.7666    9   5   0         4
                51.91         15.11        1.7613    5   4   2         8
                52.89          3.66        1.7311   11   4   1         8
                53.01          2.89        1.7274   16   0   0         2
                53.11          7.19        1.7245    8   5   1         8
                53.15          2.99        1.7233    6   4   2         8
                53.67          1.61        1.7077    0   0   3         2
                53.86          3.54        1.7022   11   2   2         8
                54.11          4.00        1.6949    1   6   1         8
                54.23          2.65        1.6915   12   1   2         8
                54.76          5.43        1.6764    6   6   0         4
                56.07          1.82        1.6402   15   3   0         4
                56.08          3.43        1.6399   14   3   1         8
                56.13          1.29        1.6386    4   1   3         8
                56.16          1.07        1.6378   11   5   0         4
                56.36          2.19        1.6325   12   2   2         8
                56.39          1.27        1.6316    5   0   3         4
                56.63          1.81        1.6253    3   5   2         8
                58.25          1.17        1.5839    6   1   3         8
                59.15          1.85        1.5618    5   2   3         8
                59.61          2.76        1.5511    7   1   3         8
                59.67          5.40        1.5496   17   0   1         4
                59.80          2.43        1.5465   12   3   2         8
                60.29          3.15        1.5351    6   2   3         8
                60.88          8.27        1.5217    3   3   3         8
                61.14          1.61        1.5157    8   1   3         8
                61.59          5.26        1.5058    4   3   3         8
                62.20          1.35        1.4924    9   0   3         4
                62.33          1.61        1.4898    8   5   2         8
                62.35          1.84        1.4893   13   3   2         8
                62.71         10.00        1.4817   17   3   0         4
                62.86          1.30        1.4784    9   1   3         8
                63.13          1.53        1.4726    0   6   2         4
                63.60          1.36        1.4630    6   3   3         8
                63.80          2.17        1.4589   15   4   1         8
                64.02          1.00        1.4543    9   5   2         8
                64.10          3.01        1.4527   10   0   3         4
                64.58          1.37        1.4432    0   4   3         4
                64.67          3.08        1.4412    1   4   3         8
                64.81          1.19        1.4385    9   2   3         8
                64.89          2.58        1.4370    7   3   3         8
                64.89          2.58        1.4369    7   7   0         4
                65.03          1.11        1.4342   14   3   2         8
                65.13          1.11        1.4322   16   0   2         4
                65.61          2.83        1.4230    5   6   2         8
                66.15          3.60        1.4127    4   4   3         8
                66.16          1.15        1.4123   11   0   3         4
                66.35          1.82        1.4088    8   3   3         8
                66.45          1.84        1.4069   11   6   1         8
                66.67          1.04        1.4028   10   2   3         8
                66.86          2.86        1.3993   19   0   1         4
                67.73          1.38        1.3835    7   7   1         8
                67.82          2.07        1.3819   20   0   0         2
                68.96          1.21        1.3617   17   1   2         8
                68.97          3.84        1.3615   18   3   1         8
                69.16          7.46        1.3582    8   7   1         8
                69.65          3.66        1.3499    0   8   0         2
                69.73          1.49        1.3487   19   3   0         4
                70.59          1.79        1.3342   20   0   1         4
                70.85          2.37        1.3300   14   6   0         4
                71.38          1.16        1.3214   13   1   3         8
                71.75          1.93        1.3155    2   7   2         8
                72.20          1.67        1.3084   15   4   2         8
                72.49          1.25        1.3039    1   8   1         8
                73.04          1.42        1.2954    6   8   0         4
                74.11          2.71        1.2794    1   0   4         4
                75.93          1.03        1.2532    7   7   2         8
                75.98          1.16        1.2525   15   0   3         4
                76.08          1.13        1.2510   20   3   1         8
                76.23          2.48        1.2489    8   5   3         8
                76.25          3.02        1.2487   13   3   3         8
                76.43          2.67        1.2463   16   6   0         4
                76.97          1.43        1.2388    0   6   3         4
                78.81          1.28        1.2144   16   0   3         4
                78.91          1.32        1.2131   13   7   1         8
                81.86          1.54        1.1768    4   8   2         8
                82.06          2.04        1.1743   17   6   1         8
                82.86          1.86        1.1651   14   4   3         8
                82.94          2.72        1.1641    2   9   1         8
                83.45          1.79        1.1583   11   8   1         8
                83.84          1.69        1.1540    7   3   4         8
                83.95          1.40        1.1527   21   4   1         8
                84.29          1.26        1.1488    9   6   3         8
                85.79          1.10        1.1326    5   4   4         8
                86.93          2.61        1.1207   16   6   2         8
                87.35          1.63        1.1164   11   2   4         8
                87.87          1.50        1.1111   11   6   3         8
================================================================================
       XPOW Copyright 1993 Bob Downs, Ranjini Swaminathan and Kurt Bartelmehs
  For reference, see Downs et al. (1993) American Mineralogist 78, 1104-1107.
_END_
      Ca8.5NaAl6O18
      Nishi F, Takeuchi Y
      Acta Crystallographica B31 (1975) 1169-1173
      The Al6O18 rings of tetrahedra in the structure of Ca8.5NaAl6O18
      _database_code_amcsd 0017813

_chemical_formula_sum 'Ca8.5 Na Al6 O18'
_exptl_crystal_density_diffrn      3.029
      CELL PARAMETERS:  10.8750 10.8590 15.1050   90.000   90.000   90.000
      SPACE GROUP: Pbca
      X-RAY WAVELENGTH:     1.541838
      MAX. ABS. INTENSITY / VOLUME**2:      18.51759074
               2-THETA      INTENSITY    D-SPACING   H   K   L   Multiplicity
                11.72          1.24        7.5525    0   0   2         2
                12.93          1.64        6.8489    1   1   1         8
                16.46          1.33        5.3864    1   1   2         8
                17.36          5.56        5.1094    0   2   1         4
                20.12          4.34        4.4128    2   0   2         4
                21.10          6.55        4.2114    1   1   3         8
                24.11          2.12        3.6919    0   2   3         4
                26.02          6.77        3.4244    2   2   2         8
                26.30          2.63        3.3891    1   1   4         8
                26.59          2.88        3.3527    3   1   1         8
                26.62          2.29        3.3489    1   3   1         8
                29.24          6.32        3.0544    2   2   3         8
                31.83          4.20        2.8115    1   1   5         8
                32.95         31.06        2.7188    4   0   0         2
                33.00         25.39        2.7148    0   4   0         2
                33.27        100.00        2.6932    2   2   4         8
                35.55          1.70        2.5253    3   3   1         8
                36.98          2.71        2.4310    4   2   0         4
                37.06          1.46        2.4257    3   3   2         8
                37.60          1.56        2.3924    1   1   6         8
                37.89          4.31        2.3748    2   2   5         8
                38.21          1.72        2.3552    2   3   4         8
                38.95          2.23        2.3122    2   4   2         8
                39.47          1.88        2.2830    3   3   3         8
                39.72          2.57        2.2695    3   1   5         8
                39.74          1.36        2.2683    1   3   5         8
                40.90          6.44        2.2064    4   0   4         4
                40.94          7.02        2.2043    0   4   4         4
                41.27          2.10        2.1876    2   4   3         8
                41.54          1.12        2.1738    4   3   0         4
